Repository: KIRAZINA/Metalurg_project

# Test Metal ⚙️

Linear regression analysis and Pareto optimization framework for physicochemical properties of steel.

## Features

- **Linear Regression** — OLS-based analysis of element relationships in steel composition
- **Pareto Optimization** — Multi-objective optimization to find optimal input/output trade-offs
- **Rich CLI** — Full pipeline execution with step-by-step logging of calculations and saved artifacts

## Quick Start (CLI)

Run the full pipeline on your Excel data:

```bash

# For .xlsx files (openpyxl engine, selected automatically)
python main.py --file source_data.xlsx --output outputs

# For .xls files (older format; requires the optional xlrd package)
pip install xlrd
python main.py --file source_data.xls --output outputs --usecols "A:ZZ"

# Run with specific predictors and target
python main.py --file data.xlsx --output outputs \
  --x-columns steel_S_before steel_Si_before \
  --y-column steel_S_after
```

The same CLI is available as the installed console script (`test-metal ...`) or via
`python -m test_metal ...`.

### CLI Options

| Argument | Default | Description |
|----------|---------|-------------|
| `--file` | `source_data.xls` | Path to Excel file |
| `--output` | `outputs` | Output directory (all artifacts are written here) |
| `--mode` | `after` | Analysis mode: `after` or `before` |
| `--x-columns` | (auto) | Predictor columns (space-separated) |
| `--y-column` | (auto) | Target column |
| `--missing-threshold` | `0.5` | Max fraction of missing values per column |
| `--header-row` | `3` | Row number containing column headers |
| `--usecols` | `B:CN` | Column range to read from Excel |

### Logging

Every run logs to stdout **and** to `<output>/run.log`, including:

- Input file, output directory, and resolved arguments
- Preprocessing results (coerced cells, dropped columns, final shape)
- Each fitted model (`y ~ x`, R², slope, p-value, n)
- Inverse-optimization solutions and feasibility/confidence verdicts
- Pareto candidate vs. non-dominated solution counts
- The exact path of every saved artifact

### Programmatic Usage

```python
from pathlib import Path
from test_metal.config import ProjectConfig
from test_metal.pipeline import run_pipeline_with_io

cfg = ProjectConfig(
    excel_header_row=3,
    excel_usecols="B:CN",
    missing_threshold=0.5,
    outputs_dir=Path("outputs"),
)

result = run_pipeline_with_io(
    Path("source_data.xlsx"),
    config=cfg,
    x_columns=["steel_S_before", "steel_Si_before"],
    y_column="steel_S_after",
)

# Access results
for model in result.models:
    print(f"{model.x_col} -> {model.y_col}: R²={model.r2:.3f}")

if result.single_element_report is not None:
    print(result.single_element_report)

if result.pareto_front is not None:
    print(result.pareto_front)
```

### Excel Format Notes

- The read engine is selected by file extension: `.xlsx`/`.xlsm` → `openpyxl`,
  `.xls` → `xlrd` (install it separately for legacy files).
- Column headers must be on the row specified by `--header-row` (default: row 3).
- The pipeline renames the first N columns using the internal `COLUMN_NAMES`
  mapping and drops any columns beyond it.

### Outputs

After running, the `--output` directory contains exactly:

- `regression_report.csv` — All OLS model coefficients and statistics
- `optimization_report_single_element.csv` — Inverse optimization results
- `optimization_report_pareto_front.csv` — Pareto-optimal solutions
- `all_regressions.pdf` — Combined regression plots
- `run.log` — Execution log

An example Pareto-front demo is also available:

```bash
python examples/example_optimization.py   # writes into ./outputs as well
```

## Running Tests

```bash
pytest                                        # full suite with coverage gate (>=85%)
pytest --cov=test_metal --cov-report=term-missing
ruff check .
mypy --strict test_metal/
```

## Project Structure

```
├── test_metal/              # Core library
│   ├── cli.py               #   Argument parsing + logging setup
│   ├── config.py            #   Frozen ProjectConfig (thresholds live here)
│   ├── core/                #   Regression & optimization engines
│   ├── io/                  #   Excel/PDF/CSV report generation
│   ├── features.py          #   Canonical column schema & targets
│   ├── pipeline.py          #   End-to-end analysis pipeline
│   ├── plotting.py          #   Matplotlib figure builders
│   └── preprocessing.py     #   Numeric coercion + missing-value handling
├── tests/                   # Test suite (pytest + Hypothesis)
├── examples/                # Optimization walkthrough script
├── main.py                  # Thin wrapper -> test_metal.cli.main
├── requirements.txt         # Runtime dependencies (used by Dockerfile)
├── pyproject.toml           # Packaging + tool configuration
├── Dockerfile               # Batch container: python main.py ...
├── docker-compose.yml       # One-shot batch runs (incl. example profile)

File: source_data.csv (part 1 of 6)
,,,,,,,,,,,,,,,,,,,,,,,,,,,,,,,,,,,,,,,,,,,,,,,,,,,,,,,,,,,,,,,,,,,,,,,,,,,,,,,,,,,,,,,,,,,
,Îáðàáîòêà ñòàëè íà óñòàíîâêå ïå÷ü-êîâø,,,,,,,,,,,,,,,,,,,,,,,,,,,,,,,,,,,,,,,,,,,,,,,,,,,,,,,,,,,,,,,,,,,,,,,,,,,,,,,,,,,,,,,,,,
,"Õèìè÷åñêèé ñîñòàâ ñòàëè, êîòîðàÿ ïîñòóïèëà ÓÏÊ",,,,,,,,,,,,,,,,,,,"Õèìè÷åñêèé ñîñòàâ øëàêà (ôàêòè÷åñêèé), êîòðûé ïîñòóïèë íà ÓÏÊ",,,,,,,,,,Äîáàâêè íà ÓÏÊ,,,,,,,,,,,,,,,Ñòàëü (êîíå÷íàÿ),,,,,,,,,,,,,,,,,,,Øëàê ÓÏÊ (êîíå÷íûé),,,,,,,,,,Òåõíîëîãèÿ îáðàáîòêè ñòàëè íà ÓÏÊ,,,,,,,,,,,,,,,,,
,"¹ ïðîáû Õèìè÷åñêèé ñîñòàâ ñòàëè ÓÏÊ, % 1","C Õèìè÷åñêèé ñîñòàâ ñòàëè ÓÏÊ, % 1","Mn Õèìè÷åñêèé ñîñòàâ ñòàëè ÓÏÊ, % 1","Si Õèìè÷åñêèé ñîñòàâ ñòàëè ÓÏÊ, % 1","S Õèìè÷åñêèé ñîñòàâ ñòàëè ÓÏÊ, % 1","P Õèìè÷åñêèé ñîñòàâ ñòàëè ÓÏÊ, % 1","Cr Õèìè÷åñêèé ñîñòàâ ñòàëè ÓÏÊ, % 1","Ni Õèìè÷åñêèé ñîñòàâ ñòàëè ÓÏÊ, % 1","Cu Õèìè÷åñêèé ñîñòàâ ñòàëè ÓÏÊ, % 1","Al Õèìè÷åñêèé ñîñòàâ ñòàëè ÓÏÊ, % 1","N Õèìè÷åñêèé ñîñòàâ ñòàëè ÓÏÊ, % 1","Ti Õèìè÷åñêèé ñîñòàâ ñòàëè ÓÏÊ, % 1","Zr Õèìè÷åñêèé ñîñòàâ ñòàëè ÓÏÊ, % 1","V Õèìè÷åñêèé ñîñòàâ ñòàëè ÓÏÊ, % 1","Mo Õèìè÷åñêèé ñîñòàâ ñòàëè ÓÏÊ, % 1","Nb Õèìè÷åñêèé ñîñòàâ ñòàëè ÓÏÊ, % 1","Sn Õèìè÷åñêèé ñîñòàâ ñòàëè ÓÏÊ, % 1","As Õèìè÷åñêèé ñîñòàâ ñòàëè ÓÏÊ, % 1","Ca Õèìè÷åñêèé ñîñòàâ ñòàëè ÓÏÊ, % 1","CaO Õèìè÷åñêèé ñîñòàâ øëàêà ÓÏÊ, % 1","SiO2 Õèìè÷åñêèé ñîñòàâ øëàêà ÓÏÊ, % 1","MgO Õèìè÷åñêèé ñîñòàâ øëàêà ÓÏÊ, % 1","FeO Õèìè÷åñêèé ñîñòàâ øëàêà ÓÏÊ, % 1","Al2O3 Õèìè÷åñêèé ñîñòàâ øëàêà ÓÏÊ, % 1","P2O5 Õèìè÷åñêèé ñîñòàâ øëàêà ÓÏÊ, % 1","Fe2O3 Õèìè÷åñêèé ñîñòàâ øëàêà ÓÏÊ, % 1","MnO Õèìè÷åñêèé ñîñòàâ øëàêà ÓÏÊ, % 1","S Õèìè÷åñêèé ñîñòàâ øëàêà ÓÏÊ, % 1","Îñí.øëàêà Õèìè÷åñêèé ñîñòàâ øëàêà ÓÏÊ, % 1","FeCaïð  Ìàññà, ò 
Ïðèñàäêè â êîâø, Âñåãî ÓÏÊ","FeSi65  Ìàññà, ò 
Ïðèñàäêè â êîâø, Âñåãî ÓÏÊ","FeMn  Ìàññà, ò 
Ïðèñàäêè â êîâø, Âñåãî ÓÏÊ","FeSiMn  Ìàññà, ò 
Ïðèñàäêè â êîâø, Âñåãî ÓÏÊ","Èçâåñòü  Ìàññà, ò 
Ïðèñàäêè â êîâø, Âñåãî ÓÏÊ","Ê.ìåë.  Ìàññà, ò 
Ïðèñàäêè â êîâø, Âñåãî ÓÏÊ","AlÏ  Ìàññà, ò 
Ïðèñàäêè â êîâø, Âñåãî ÓÏÊ","SiCaïð  Ìàññà, ò 
Ïðèñàäêè â êîâø, Âñåãî ÓÏÊ","Al12ïð  Ìàññà, ò 
Ïðèñàäêè â êîâø, Âñåãî ÓÏÊ","Al13ïð  Ìàññà, ò 
Ïðèñàäêè â êîâø, Âñåãî ÓÏÊ","FeB  Ìàññà, ò 
Ïðèñàäêè â êîâø, Âñåãî ÓÏÊ","Ïë.øïàò  Ìàññà, ò 
Ïðèñàäêè â êîâø, Âñåãî ÓÏÊ","FeTi  Ìàññà, ò 
Ïðèñàäêè â êîâø, Âñåãî ÓÏÊ","AlÃð  Ìàññà, ò 
Ïðèñàäêè â êîâø, Âñåãî ÓÏÊ",(Sóïêäî-Sóïê ïîñëå)/Sóïêäî,"¹ ïðîáû Õèìè÷åñêèé ñîñòàâ ñòàëè ÓÏÊ, % Ïîñëåäíÿÿ íà ïëàâêó","C Õèìè÷åñêèé ñîñòàâ ñòàëè ÓÏÊ, % Ïîñëåäíÿÿ íà ïëàâêó","Mn Õèìè÷åñêèé ñîñòàâ ñòàëè ÓÏÊ, % Ïîñëåäíÿÿ íà ïëàâêó","Si Õèìè÷åñêèé ñîñòàâ ñòàëè ÓÏÊ, % Ïîñëåäíÿÿ íà ïëàâêó","S Õèìè÷åñêèé ñîñòàâ ñòàëè ÓÏÊ, % Ïîñëåäíÿÿ íà ïëàâêó","P Õèìè÷åñêèé ñîñòàâ ñòàëè ÓÏÊ, % Ïîñëåäíÿÿ íà ïëàâêó","Cr Õèìè÷åñêèé ñîñòàâ ñòàëè ÓÏÊ, % Ïîñëåäíÿÿ íà ïëàâêó","Ni Õèìè÷åñêèé ñîñòàâ ñòàëè ÓÏÊ, % Ïîñëåäíÿÿ íà ïëàâêó","Cu Õèìè÷åñêèé ñîñòàâ ñòàëè ÓÏÊ, % Ïîñëåäíÿÿ íà ïëàâêó","Al Õèìè÷åñêèé ñîñòàâ ñòàëè ÓÏÊ, % Ïîñëåäíÿÿ íà ïëàâêó","N Õèìè÷åñêèé ñîñòàâ ñòàëè ÓÏÊ, % Ïîñëåäíÿÿ íà ïëàâêó","Ti Õèìè÷åñêèé ñîñòàâ ñòàëè ÓÏÊ, % Ïîñëåäíÿÿ íà ïëàâêó","Zr Õèìè÷åñêèé ñîñòàâ ñòàëè ÓÏÊ, % Ïîñëåäíÿÿ íà ïëàâêó","V Õèìè÷åñêèé ñîñòàâ ñòàëè ÓÏÊ, % Ïîñëåäíÿÿ íà ïëàâêó","Mo Õèìè÷åñêèé ñîñòàâ ñòàëè ÓÏÊ, % Ïîñëåäíÿÿ íà ïëàâêó","Nb Õèìè÷åñêèé ñîñòàâ ñòàëè ÓÏÊ, % Ïîñëåäíÿÿ íà ïëàâêó","Sn Õèìè÷åñêèé ñîñòàâ ñòàëè ÓÏÊ, % Ïîñëåäíÿÿ íà ïëàâêó","As Õèìè÷åñêèé ñîñòàâ ñòàëè ÓÏÊ, % Ïîñëåäíÿÿ íà ïëàâêó","Ca Õèìè÷åñêèé ñîñòàâ ñòàëè ÓÏÊ, % Ïîñëåäíÿÿ íà ïëàâêó","CaO Õèìè÷åñêèé ñîñòàâ øëàêà ÓÏÊ, %
Ïîñëåäíÿÿ íà ïëàâêó","SiO2 Õèìè÷åñêèé ñîñòàâ øëàêà ÓÏÊ, %
Ïîñëåäíÿÿ íà ïëàâêó","MgO Õèìè÷åñêèé ñîñòàâ øëàêà ÓÏÊ, %
Ïîñëåäíÿÿ íà ïëàâêó","FeO Õèìè÷åñêèé ñîñòàâ øëàêà ÓÏÊ, %
Ïîñëåäíÿÿ íà ïëàâêó","Al2O3 Õèìè÷åñêèé ñîñòàâ øëàêà ÓÏÊ, %
Ïîñëåäíÿÿ íà ïëàâêó","P2O5 Õèìè÷åñêèé ñîñòàâ øëàêà ÓÏÊ, %
Ïîñëåäíÿÿ íà ïëàâêó","Fe2O3 Õèìè÷åñêèé ñîñòàâ øëàêà ÓÏÊ, %
Ïîñëåäíÿÿ íà ïëàâêó","MnO Õèìè÷åñêèé ñîñòàâ øëàêà ÓÏÊ, %
Ïîñëåäíÿÿ íà ïëàâêó","S Õèìè÷åñêèé ñîñòàâ øëàêà ÓÏÊ, %
Ïîñëåäíÿÿ íà ïëàâêó","Îñí.øëàêà Õèìè÷åñêèé ñîñòàâ øëàêà ÓÏÊ, %
Ïîñëåäíÿÿ íà ïëàâêó","Âñåãî, îáùèé âåñ çàãîòîâîê, ò Ïîðåç çàãîòîâêè ÂÑÅÃÎ Ïîðåçêà",¹ïëàâêè,¹ ÓÏÊ Îñíîâíûå äàííûå ÓÏÊ,"Äëèò. îáð-êè, ìèí. Îñíîâíûå äàííûå ÓÏÊ","Äëèòåëüíîñòü äîííîé ïðîäóâêè - ÂÑÅÃÎ, ìèí Äîííàÿ ïðîäóâêà àðãîíîì ÂÑÅÃÎ ÓÏÊ","Ñóììàðíûé ðàñõîä àðãîíà, ë Ïðîäóâêà ÓÏÊ",Ïðîäóâêà ïðèõîä-âûäà÷à ïî ëèíèè 1 Ïðîäóâêà ÓÏÊ,Ïðîäóâêà ïðèõîä-âûäà÷à ïî ëèíèè 2 Ïðîäóâêà ÓÏÊ,"Âûñîòà øëàêà ïî ïðèõîäó, ìì Ïàðàìåòðû øëàêà ÓÏÊ","Âûñîòà øëàêà íà âûäà÷å, ìì Ïàðàìåòðû øëàêà ÓÏÊ",Öâåò øëàêà ïî ïðèõîäó Ïàðàìåòðû øëàêà ÓÏÊ,Öâåò øëàêà íà âûäà÷å Ïàðàìåòðû øëàêà ÓÏÊ,"Òåìïåðàòóðà ìåòàëëà, °Ñ Îòáîð ïðîá
Ïåðâàÿ ïîâàëêà
Îòáîð ïðîá","Òåìïåðàòóðà ìåòàëëà, °Ñ Îòáîð ïðîá
Ïîñëåäíÿÿ ïîâàëêà
Îòáîð ïðîá","Òåìïåðàòóðà, C 
Ïåðâàÿ íà ïëàâêó
Èçìåðåíèå òåìïåðàòóðû ÓÏÊ","Òåìïåðàòóðà, C 
Ïîñëåäíÿÿ íà ïëàâêó
Èçìåðåíèå òåìïåðàòóðû ÓÏÊ","ÂÑÅÃÎ äëèòåëüíîñòü íàãðåâà ìåòàëëà
Íàãðåâ ìåòàëëà ÓÏÊ","Ðàñõîä åíåðãèè íà ïëàâêó, ÌÂò÷
Íàãðåâ ìåòàëëà ÓÏÊ"
1,1,"0,065","0,362","0,035","0,008","0,0183","0,059","0,027","0,041","0,003",0,"0,005","0,005","0,005","0,01","0,01",0,"0,005",0,"59,3","21,7","9,95","0,89",4,"0,1","0,04","0,27","1,23","2,7327","1,647","0,196",0,0,"0,919",0,0,0,0,0,0,"0,231",0,0,"62,500",4,"0,068","0,354","0,076","0,003","0,017","0,059","0,03","0,04","0,003",0,"0,001","0,005","0,0012","0,005","0,001","0,0035","0,0024","0,002","59,3","21,7","9,95","0,89",4,"0,1","0,04","0,27","1,23","2,7327","243,56",113596,2,80,69,"87072,38",óäîâëåò. / óäîâëåò.,óäîâëåò./ óäîâëåò.,140,150,÷åðíûé,áåëûé,1633,1629,1590,1609,23,"11,19"
2,1,"0,063","0,369","0,118","0,018","0,013","0,059","0,029","0,054","0,0086",0,"0,001","0,005","0,001","0,0099","0,001","0,0053","0,0024","0,0003",56,"24,5",9,"1,35","6,24","0,1","0,26","0,26","1,25","2,2857","0,439","0,053",0,0,"1,385",0,0,0,"0,04",0,0,"0,211",0,"0,04","66,667",3,"0,071","0,378","0,114","0,006","0,013","0,061","0,03","0,055","0,019",0,"0,001","0,005","0,001","0,0099","0,001","0,0052","0,0025","0,0012",56,"24,5",9,"1,35","6,24","0,1","0,26","0,26","1,25","2,2857","196,87",112837,2,128,116,"126485,48",óäîâëåò. / óäîâëåò.,óäîâëåò./ óäîâëåò.,110,120,÷åðíûé,áåëûé,1678,1683,1589,1628,12,"13,96"
3,1,"0,057","0,366","0,108","0,024","0,014","0,046","0,025","0,048","0,0068",0,"0,001","0,005","0,0013","0,0099","0,001","0,0047","0,0024","0,0005","45,9",18,10,"2,74","19,4","0,19","0,9","1,66","0,65","2,5500","0,459","0,158",0,0,"1,396","0,029",0,0,"0,04",0,0,"0,317",0,"0,04","66,667",2,"0,059","0,37","0,136","0,008","0,014","0,047","0,026","0,049","0,019",0,"0,0011","0,005","0,0013","0,0099","0,001","0,0046","0,0022","0,0031",57,"24,7","9,8","0,89",7,"0,1","0,04","0,25","1,28","2,3077","244,87",112839,2,113,107,"141442,81",óäîâëåò. / óäîâëåò.,óäîâëåò./ óäîâëåò.,110,120,÷åðíûé,áåëûé,1641,1641,1557,1616,13,"10,61"
4,1,"0,042","0,326","0,061","0,0219","0,015","0,036","0,017","0,034","0,003",0,"0,005","0,005","0,005","0,01","0,01",0,"0,005",0,"47,7",26,"7,7","4,2","7,43","0,38","1,58","2,76","0,3","1,8346","1,671","0,124",0,0,"1,554",0,0,0,0,0,0,"0,339",0,"0,02","72,603",3,"0,042","0,324","0,079","0,006","0,013","0,038","0,019","0,035","0,003",0,"0,001","0,005","0,0013","0,01","0,001","0,0027","0,0016","0,0027","54,1","22,5","10,4","1,1","8,5","0,1","0,14","0,3","0,81","2,4044","255,62",111568,2,69,61,"72135,86",óäîâëåò. / óäîâëåò.,óäîâëåò./ óäîâëåò.,120,130,÷åðíûé,áåëûé,1665,1633,1584,1608,18,"9,63"
5,1,"0,048","0,342","0,035","0,0258","0,0176","0,038","0,022","0,04","0,003",0,"0,005","0,005","0,005","0,01","0,01",0,"0,005",0,"60,6","24,7","6,55","0,92","5,12","0,1","0,06","0,26","1,09","2,4534","1,651","0,36","0,044",0,"1,327",0,0,0,0,0,0,"0,336",0,"0,02","68,992",4,"0,048","0,344","0,084","0,008","0,016","0,04","0,025","0,041","0,003",0,"0,001","0,005","0,0013","0,0099","0,001","0,0032","0,0021","0,0036","60,6","24,7","6,55","0,92","5,12","0,1","0,06","0,26","1,09","2,4534","236,13",112430,2,83,76,"111825,39",óäîâëåò. / óäîâëåò.,óäîâëåò./ óäîâëåò.,140,150,÷åðíûé,áåëûé,1637,1641,1574,1611,25,"11,82"
6,1,"0,046","0,306","0,074","0,0243","0,0184","0,053","0,03","0,063","0,003",0,"0,005","0,005","0,005","0,01","0,01",0,"0,005",0,"44,4","24,3","11,9","1,34","13,7",,"0,25","1,55","0,37","1,8272","1,6","0,111","0,057",0,"1,4",0,0,0,0,0,0,"0,428",0,0,"38,272",3,"0,052","0,321","0,097","0,015","0,016","0,054","0,034","0,064","0,017",0,"0,0013","0,005","0,0011","0,005","0,001","0,004","0,0026","0,002","60,8","21,5","9,94","1,02","2,9","0,1","0,1","0,26","1,18","2,8279","236,33",113296,2,61,55,"81237,95",óäîâëåò. / óäîâëåò.,óäîâëåò./ óäîâëåò.,110,120,÷åðíûé,áåëûé,1664,1655,1595,1608,17,"7,9"
7,1,"0,051","0,26","0,042","0,0561","0,013","0,038","0,021","0,037","0,004",0,"0,005","0,005","0,005","0,01","0,01",0,"0,005",0,"59,3","26,3",8,"0,83","2,4","0,1","0,01","0,36","0,99","2,2548","1,615","0,298",0,0,"1,947",0,0,0,0,0,0,"0,417",0,"0,06","85,740",3,"0,051","0,326","0,068","0,008","0,017","0,044","0,024","0,039","0,0059",0,"0,001","0,005","0,0015","0,005","0,001","0,0035","0,0019","0,0041","59,3","26,3",8,"0,83","2,4","0,1","0,01","0,36","0,99","2,2548","253,05",113992,2,76,49,"39705,4",óäîâëåò. / óäîâëåò.,óäîâëåò./ óäîâëåò.,120,140,÷åðíûé,áåëûé,1628,1623,1570,1605,14,"6,92"
8,1,"0,048","0,334","0,087","0,0122","0,0139","0,051","0,026","0,04","0,003",0,"0,005","0,005","0,005","0,01","0,01",0,"0,005",0,"44,2","15,1","10,2","4,51","22,9","0,34","1,72","2,09","0,142","2,9272","1,547","0,045",0,0,"0,414","0,035",0,0,0,0,0,"0,189",0,0,"34,426",3,"0,058","0,336","0,097","0,008","0,013","0,05","0,027","0,042","0,003",0,"0,0011","0,005","0,0012","0,005","0,001","0,0037","0,0024","0,002","55,7","23,6","8,22","1,32","7,95","0,1","0,24","0,29","1,44","2,3602","231,51",114129,2,39,35,"53630,14",óäîâëåò. / óäîâëåò.,óäîâëåò./ óäîâëåò.,120,120,÷åðíûé,áåëûé,1652,1650,1613,1603,10,"5,04"
9,1,"0,046","0,293","0,071","0,0105","0,0118","0,037","0,033","0,043","0,003",0,"0,005","0,005","0,005","0,01","0,01",0,"0,006",0,"45,9","18,4","11,2","2,04","19,9","0,1","0,58","1,67","0,29","2,4946","1,533","0,051","0,119",0,"1,003",0,0,0,0,0,0,"0,281",0,0,"52,381",3,"0,052","0,324","0,087","0,005","0,011","0,038","0,033","0,043","0,003","0,0065","0,001","0,005","0,001","0,01","0,001","0,0032","0,007","0,0041","57,7","19,3",10,"1,11","11,6","0,1","0,15","0,25","0,83","2,9896","232,47",121155,2,36,33,"48288,57",óäîâëåò. / óäîâëåò.,óäîâëåò./ óäîâëåò.,120,130,÷åðíûé,áåëûé,1675,1675,1598,1606,12,"6,38"
10,1,"0,045","0,3","0,072","0,0203","0,0097","0,024","0,023","0,039","0,003",0,"0,005","0,005","0,005","0,01","0,01",0,"0,005",0,"40,3","11,9","7,27","10,1",22,"0,41","4,32","2,84","0,127","3,3866","1,492","0,134","0,088",0,"1,046",0,0,0,0,0,0,"0,29",0,"0,02","65,517",3,"0,051","0,322","0,087","0,007","0,009","0,025","0,026","0,04","0,003",0,"0,001","0,005","0,001","0,0099","0,001","0,0034","0,0022","0,0023","56,9","15,8","7,28","0,94","17,1","0,1","0,07","0,23","1,21","3,6013","231,51",122717,2,67,60,"79171,66",óäîâëåò. / óäîâëåò.,óäîâëåò./ óäîâëåò.,130,150,÷åðíûé,,1601,1602,1564,1599,19,"9,67"
11,1,"0,047","0,322","0,103","0,0103","0,0145","0,051","0,028","0,046","0,003",0,"0,005","0,005","0,005","0,01","0,01",0,"0,005",0,65,24,"5,6","0,89","2,6","0,1","0,04","0,3","0,88","2,7083","1,624",0,0,0,"0,517",0,0,0,0,0,0,"0,11",0,0,"22,330",2,"0,052","0,316","0,101","0,008","0,013","0,052","0,03","0,047","0,0033",0,"0,001","0,005","0,001","0,0099","0,001","0,0049","0,0027","0,004",65,24,"5,6","0,89","2,6","0,1","0,04","0,3","0,88","2,7083","250,8",122825,2,33,27,"45252,21",óäîâëåò. / óäîâëåò.,óäîâëåò./ óäîâëåò.,140,140,÷åðíûé,áåëûé,1655,1654,1613,1621,11,"5,18"
12,1,"0,05","0,336","0,121","0,0108","0,0146","0,049","0,024","0,041","0,003",0,"0,005","0,005","0,005","0,01","0,01",0,"0,005",0,65,"22,7",6,"0,99",3,"0,1","0,08","0,3","0,76","2,8634","1,625",0,0,0,"0,514",0,0,0,0,0,0,"0,105",0,0,"35,185",2,"0,052","0,332","0,112","0,007","0,013","0,051","0,027","0,042","0,0041",0,"0,001","0,005","0,0011","0,0099","0,001","0,0036","0,0025","0,0033",65,"22,7",6,"0,99",3,"0,1","0,08","0,3","0,76","2,8634","244,05",122826,2,41,36,"50372,95",óäîâëåò. / óäîâëåò.,óäîâëåò./ óäîâëåò.,140,140,÷åðíûé,áåëûé,1660,1660,1624,1615,11,"5,03"
13,1,"0,043","0,25","0,05","0,04","0,014","0,043","0,034","0,055","0,003",0,"0,001","0,005","0,001","0,0099","0,001","0,0036","0,0021","0,0002","45,5","13,9",7,"8,2","17,3","0,63","3,4","2,02","0,38","3,2734","1,6","0,246","0,189",0,"1,26",0,0,0,0,0,0,"0,354",0,"0,04","77,500",3,"0,054","0,314","0,092","0,009","0,015","0,045","0,033","0,054","0,004",0,"0,001","0,005","0,0011","0,0099","0,001","0,0033","0,0022","0,0038","62,2","22,5","6,4","0,75","3,13","0,1",,"0,2","2,52","2,7644","247,99",123259,2,75,69,"102383,55",óäîâëåò. / óäîâëåò.,óäîâëåò./ óäîâëåò.,140,150,÷åðíûé,áåëûé,1616,1619,1559,1600,22,"11,61"
14,1,"0,042","0,285","0,061","0,0123","0,0123","0,037","0,034","0,047","0,003",0,"0,005","0,005","0,005","0,01","0,01",0,"0,005",0,"42,8","31,1","6,39","4,31","5,24","0,21","1,64","8,74","0,107","1,3762","1,638","0,088","0,11",0,"0,908",0,0,0,0,0,0,"0,199",0,"0,02","66,667",4,"0,046","0,321","0,075","0,0041","0,011","0,039","0,035","0,048","0,0037",0,"0,001","0,005","0,001","0,005","0,001","0,0046","0,0029","0,0031","57,2","26,5","5,5","1,08","6,1","0,1","0,13","0,38","0,78","2,1585","255,02",124364,2,77,72,"73281,25",óäîâëåò. / óäîâëåò.,óäîâëåò./ óäîâëåò.,130,140,÷åðíûé,áåëûé,1650,1670,1594,1609,22,"11,33"
16,1,"0,05","0,352","0,056","0,0296","0,0164","0,049","0,029","0,05","0,003",0,"0,005","0,005","0,005","0,01","0,01",0,"0,005",0,52,"20,4","13,5","1,1","12,9","0,1","0,14","0,29",1,"2,5490","0,858","0,293","0,095",0,"1,223",0,0,0,0,0,0,"0,279",0,0,"69,595",4,"0,058","0,427","0,121","0,009","0,016","0,051","0,031","0,051","0,003",0,"0,0012","0,005","0,0018","0,005","0,001","0,0071","0,0028","0,003",52,"20,4","13,5","1,1","12,9","0,1","0,14","0,29",1,"2,5490","233,92",114524,2,61,49,"63948,52",óäîâëåò. / óäîâëåò.,óäîâëåò./ óäîâëåò.,120,120,÷åðíûé,áåëûé,1645,1639,1618,1605,13,"6,12"
17,1,"0,043","0,32","0,059","0,0207","0,0145","0,044","0,029","0,04","0,003",0,"0,005","0,005","0,005","0,01","0,01",0,"0,005",0,"56,2","20,4","9,1","1,38","10,2","0,1","0,27","0,53","0,95","2,7549","1,612","0,127",0,0,"1,147",0,0,0,0,0,"0,155","0,298",0,0,"71,014",3,"0,05","0,325","0,084","0,006","0,013","0,047","0,031","0,042","0,0058",0,"0,001","0,005","0,001","0,0066","0,001","0,0035","0,0033","0,0024","56,2","20,4","9,1","1,38","10,2","0,1","0,27","0,53","0,95","2,7549","245,98",113153,2,52,48,"63784,98",óäîâëåò. / óäîâëåò.,óäîâëåò./ óäîâëåò.,110,120,÷åðíûé,áåëûé,1649,1703,1572,1613,17,"7,87"
18,1,"0,048","0,276","0,053","0,026","0,0143","0,044","0,029","0,055","0,003",0,"0,005","0,005","0,005","0,01","0,01",0,"0,005",0,"58,7","23,2","9,7","0,91","4,38","0,1","0,05","0,26","1,24","2,5302","1,594","0,099","0,126",0,"1,221",0,0,0,0,0,"0,155","0,345",0,"0,04","76,923",4,"0,061","0,318","0,078","0,006","0,013","0,046","0,03","0,054","0,003",0,"0,001","0,005","0,0013","0,005","0,001","0,0054","0,0027","0,0029","58,7","23,2","9,7","0,91","4,38","0,1","0,05","0,26","1,24","2,5302","242,44",113925,2,78,70,"97901,33",óäîâëåò. / óäîâëåò.,óäîâëåò./ óäîâëåò.,130,150,÷åðíûé,áåëûé,1639,1642,1561,1594,22,"11,66"
20,1,"0,053","0,288","0,044","0,0295","0,014","0,039","0,031","0,057","0,003",0,"0,005","0,005","0,005","0,01","0,01",0,"0,005",0,"47,6","28,2","5,9","3,12","7,15","0,25","1,08","4,55","0,17","1,6879","1,603","0,311",0,0,"1,51",0,0,0,0,0,"0,155","0,378",0,0,"76,271",3,"0,059","0,304","0,092","0,007","0,012","0,042","0,033","0,057","0,003",0,"0,001","0,005","0,0015","0,005","0,001","0,0058","0,0026","0,0014","57,6","25,5","9,38","0,9","2,85","0,1","0,05","0,27","1,35","2,2588","244,53",113927,2,61,53,"82320,95",óäîâëåò. / óäîâëåò.,óäîâëåò./ óäîâëåò.,120,120,÷åðíûé,áåëûé,1564,1568,1600,1608,25,"13,1"
22,1,"0,055","0,313","0,078","0,0086","0,0138","0,056","0,028","0,037","0,003",0,"0,005","0,005","0,005","0,01","0,01",0,"0,005",0,"56,6","25,4","7,5","1,02","8,8","0,1","0,1","0,26","1,65","2,2283","1,63","0,115",0,0,"0,502",0,0,0,0,0,"0,15","0,116",0,"0,03","30,233",3,"0,056","0,315","0,084","0,006","0,013","0,057","0,03","0,039","0,0037",0,"0,0012","0,005","0,0011","0,005","0,001","0,0035","0,0033","0,0044","56,6","25,4","7,5","1,02","8,8","0,1","0,1","0,26","1,65","2,2283","252,89",114124,2,56,49,"71378,22",óäîâëåò. / óäîâëåò.,óäîâëåò./ óäîâëåò.,130,140,÷åðíûé,áåëûé,1659,1651,1614,1607,12,"5,57"
23,1,"0,048","0,311","0,075","0,014","0,016","0,052","0,033","0,057","0,27",0,"0,001","0,005","0,0013","0,005","0,001","0,0042","0,003","0,0089","59,6","14,8","7,35","1,16",17,"0,1","0,17","0,26","0,99","4,0270","1,57","0,169","0,044",0,"0,81",0,0,0,0,0,"0,135","0,203",0,"0,015","69,286",2,"0,052","0,323","0,08","0,0043","0,016","0,052","0,031","0,055","0,0046",0,"0,001","0,005","0,0012","0,005","0,001","0,0045","0,0029","0,0039","59,6","14,8","7,35","1,16",17,"0,1","0,17","0,26","0,99","4,0270","236,33",114125,2,66,58,"85265,64",óäîâëåò. / óäîâëåò.,óäîâëåò./ óäîâëåò.,130,140,÷åðíûé,áåëûé,1663,1661,1604,1603,12,"6,89"
24,1,"0,048","0,306","0,084","0,009","0,011","0,035","0,014","0,019","0,2","0,006","0,0012","0,005","0,0011","0,005","0,001","0,0022","0,0015","0,0073","44,9","14,1","8,48","5,75","22,4","0,27","2,3","2,98","0,165","3,1844","1,619","0,045","0,045",0,"0,501",0,0,0,0,0,"0,135","0,112",0,"0,015","55,556",2,"0,045","0,327","0,092","0,004","0,012","0,037","0,014","0,019","0,36",0,"0,0011","0,005","0,0012","0,005","0,001","0,002","0,0017","0,0024",,,,,,,,,,#ÄÅË/0!,"250,8",114127,2,60,54,"71335,67",óäîâëåò. / óäîâëåò.,óäîâëåò./ óäîâëåò.,120,130,÷åðíûé,áåëûé,1685,1670,1623,1606,15,"7,14"
27,1,"0,047","0,317","0,057","0,034","0,0116","0,022","0,017","0,024","0,003",0,"0,005","0,005","0,005","0,01","0,01",0,"0,005",0,43,"17,6","8,56","5,7","17,2","0,33","2,28","3,34","0,31","2,4432","1,638","0,25","0,076",0,"1,541","0,051",0,0,0,0,0,"0,335",0,0,"73,529",4,"0,064","0,342","0,077","0,009","0,011","0,024","0,017","0,024","0,0035",0,"0,001","0,005","0,001","0,01","0,001","0,0026","0,0018","0,0031","59,5",23,"11,1","1,18","2,65","0,1","0,18","0,3","1,15","2,5870","248,39",110429,2,105,95,"101874,59",óäîâëåò. / óäîâëåò.,óäîâëåò./ óäîâëåò.,130,140,÷åðíûé,áåëûé,1589,1591,1550,1606,30,"17,39"
28,1,"0,052","0,316","0,063","0,0187","0,0121","0,036","0,031","0,038","0,003",0,"0,005","0,005","0,005","0,01","0,01",0,"0,005",0,"58,6","23,7","10,8","0,86","2,75","0,1","0,03","0,28","1,17","2,4726","1,624","0,187","0,074",0,"1,538","0,045",0,0,0,0,0,"0,402",0,0,"51,872",3,"0,066","0,343","0,088","0,009","0,012","0,037","0,032","0,04","0,003",0,"0,001","0,005","0,001","0,01","0,001","0,0034","0,0021","0,0025","58,6","23,7","10,8","0,86","2,75","0,1","0,03","0,28","1,17","2,4726","248,39",110430,2,58,52,"59124,83",óäîâëåò. / óäîâëåò.,óäîâëåò./ óäîâëåò.,130,140,÷åðíûé,áåëûé,1618,1618,1564,1598,18,"10,29"
29,1,"0,049","0,371","0,069","0,0184","0,0219","0,046","0,029","0,052","0,003",0,"0,005","0,005","0,005","0,01","0,01",0,"0,005",0,"55,3","27,7","8,96","0,76","3,25","0,1",,"0,29","1,39","1,9964","1,606","0,117",0,0,"1,443","0,092",0,0,0,0,0,"0,386",0,0,"67,391",3,"0,06","0,373","0,083","0,006","0,02","0,047","0,03","0,054","0,003",0,"0,001","0,005","0,001","0,01","0,001","0,004","0,0024","0,0015","55,3","27,7","8,96","0,76","3,25","0,1",,"0,29","1,39","1,9964","243,56",110431,2,67,56,"58765,55",óäîâëåò. / óäîâëåò.,óäîâëåò./ óäîâëåò.,130,140,÷åðíûé,áåëûé,1684,1684,1605,1597,17,"8,97"
30,1,"0,055","0,348","0,088","0,0446","0,0154","0,051","0,037","0,041","0,003",0,"0,005","0,005","0,005","0,01","0,01",0,"0,005",0,46,"13,9","12,8","2,5",19,"0,11","0,79","1,9","0,5","3,3094","1,534","0,172",0,0,"2,264","0,029",0,0,0,0,0,"0,406",0,0,"64,126",3,"0,064","0,349","0,085","0,016","0,014","0,052","0,037","0,042","0,0033",0,"0,001","0,005","0,001","0,01","0,001","0,0036","0,0021","0,0021","56,3","27,7","9,12","0,83","3,22","0,1","0,1","0,29","1,38","2,0325","233,92",110432,2,65,58,"65278,15",óäîâëåò. / óäîâëåò.,óäîâëåò./ óäîâëåò.,140,150,÷åðíûé,áåëûé,1638,1638,1596,1601,18,"10,71"
31,1,"0,07","0,378","0,059","0,0094","0,019","0,078","0,039","0,055","0,003",0,"0,005","0,005","0,005","0,01","0,01",0,"0,005",0,"50,3","25,7",10,"3,28",4,"0,39","1,15","2,73","0,47","1,9572","1,601","0,147",0,0,"0,912",0,0,0,0,0,0,"0,305",0,0,"64,894",3,"0,073","0,376","0,098","0,0033","0,017","0,079","0,042","0,056","0,0042",0,"0,0013","0,005","0,0017","0,0067","0,001","0,0031","0,0016","0,0032","56,9","17,9","10,2","1,08","10,6","0,1","0,13","0,26","0,81","3,1788","241,63",113595,2,65,58,"75422,34",óäîâëåò. / óäîâëåò.,óäîâëåò./ óäîâëåò.,140,140,÷åðíûé,áåëûé,1665,1661,1610,1598,13,"6,65"
32,1,"0,053","0,362","0,101","0,006","0,02","0,053","0,022","0,037","0,0035",0,"0,001","0,005","0,0012","0,005","0,001","0,0036","0,0021","0,0054","42,2","23,8","7,7","3,91","13,7","0,2","1,44","4,54","0,11","1,7731","1,622",0,0,0,"0,513","0,082",0,0,0,0,0,"0,115",0,0,"51,667",2,"0,076","0,363","0,094","0,0029","0,02","0,054","0,022","0,036","0,003",0,"0,001","0,005","0,0012","0,005","0,001","0,0035","0,0021","0,0026",60,"28,1","6,3","1,02","3,18","0,1","0,1","0,27","1,32","2,1352","250,8",113957,2,59,53,"71169,55",óäîâëåò. / óäîâëåò.,óäîâëåò./ óäîâëåò.,110,120,÷åðíûé,áåëûé,1652,1646,1614,1618,14,"7,25"
33,2,"0,054","0,374","0,075","0,015","0,015","0,044","0,034","0,049","0,34",0,"0,001","0,005","0,0012","0,01","0,001","0,0034","0,0037","0,0063","57,2","18,3","11,8","1,25","9,04","0,1","0,21","0,29","0,72","3,1257","1,638","0,073","0,105",0,"1,003","0,046",0,0,0,0,0,"0,293",0,0,"33,333",3,"0,064","0,4","0,077","0,01","0,016","0,044","0,033","0,047","0,003",0,"0,001","0,005","0,0011","0,01","0,001","0,0042","0,0035","0,0035","57,2","18,3","11,8","1,25","9,04","0,1","0,21","0,29","0,72","3,1257","253,21",120862,2,38,33,"51480,46",óäîâëåò. / óäîâëåò.,óäîâëåò./ óäîâëåò.,110,130,÷åðíûé,áåëûé,1663,1646,1596,1605,15,"8,74"
34,2,"0,053","0,365","0,077","0,014","0,011","0,032","0,025","0,039","0,3",0,"0,001","0,005","0,0011","0,01","0,001","0,0033","0,0029","0,0065","54,8","18,9","12,7","0,99","9,6","0,1","0,09","0,24","0,84","2,8995","1,619",0,0,0,"1,322",0,0,0,0,0,0,"0,399",0,0,"50,000",4,"0,064","0,395","0,071","0,007","0,011","0,032","0,026","0,039","0,003",0,"0,001","0,005","0,0011","0,01","0,001","0,0038","0,0025","0,002","54,8","18,9","12,7","0,99","9,6","0,1","0,09","0,24","0,84","2,8995","238,74",120863,2,44,38,"51085,2",óäîâëåò. / óäîâëåò.,óäîâëåò./ óäîâëåò.,110,130,÷åðíûé,áåëûé,1649,1649,1589,1602,13,"8,34"
35,2,"0,053","0,377","0,089","0,013","0,011","0,034","0,031","0,045","0,33",0,"0,001","0,005","0,0012","0,01","0,001","0,0028","0,0029","0,0055","46,9","19,4","12,6","2,09","14,9","0,1","0,6","2,07","0,35","2,4175","1,586","0,017",0,0,"1,42","0,056",0,0,0,0,0,"0,442",0,0,"46,154",3,"0,067","0,375","0,076","0,007","0,011","0,034","0,029","0,043","0,003",0,"0,001","0,005","0,0011","0,01","0,001","0,0042","0,0027","0,0023","55,5","20,2","12,7","0,97","10,6","0,1","0,08","0,24","0,92","2,7475","248,39",120864,2,38,34,"39989,24",óäîâëåò. / óäîâëåò.,óäîâëåò./ óäîâëåò.,110,150,÷åðíûé,áåëûé,1629,1625,1570,1600,16,"8,2"
36,1,"0,056","0,315","0,06","0,0125","0,0156","0,041","0,022","0,05","0,003",0,"0,005","0,005","0,005","0,01","0,01",0,"0,005",0,"45,1","18,8","8,43","6,65","12,6","0,44","2,72","2,56","0,23","2,3989","1,586","0,219","0,047",0,"0,998",0,0,0,0,0,0,"0,343",0,0,"52,000",7,"0,089","0,37","0,099","0,006","0,015","0,05","0,026","0,051","0,0032","0,0091","0,001","0,005","0,0011","0,0099","0,001","0,0038","0,0019","0,0014","61,9","21,8","8,5","1,26","2,74","0,1","0,21","0,31","1,3","2,8394","236,33",122987,2,93,83,"118625,4",óäîâëåò. / óäîâëåò.,óäîâëåò./ óäîâëåò.,140,150,÷åðíûé,áåëûé,1647,1618,1543,1596,20,"9,17"
37,1,"0,055","0,299","0,077","0,0202","0,0107","0,038","0,024","0,045","0,005",0,"0,005","0,005","0,005","0,01","0,01",0,"0,005",0,"46,1","19,2","8,79","7,16","12,6","0,55","2,95","2,51","0,176","2,4010","1,624","0,148","0,083",0,"1,338",0,0,0,0,0,0,"0,362",0,0,"65,347",2,"0,06","0,319","0,074","0,007","0,01","0,039","0,026","0,047","0,0036","0,0076","0,001","0,005","0,001","0,0099","0,001","0,004","0,0021","0,0035","60,3","24,8","7,15","0,9","2,41","0,1","0,04","0,25","1,51","2,4315","241,15",122988,2,57,48,"65301,18",óäîâëåò. / óäîâëåò.,óäîâëåò./ óäîâëåò.,120,140,÷åðíûé,áåëûé,1632,1615,1581,1604,22,"8,76"
38,1,"0,057","0,346","0,057","0,012","0,0121","0,033","0,016","0,025","0,006",0,"0,005","0,005","0,005","0,01","0,01",0,"0,005",0,"56,8","22,1","9,58","1,05","7,38","0,1","0,12","0,26","0,56","2,5701","1,612","0,171",0,0,"0,79","0,07",0,0,0,0,0,"0,247",0,0,"50,000",2,"0,068","0,346","0,096","0,006","0,011","0,035","0,018","0,027","0,01","0,0068","0,001","0,005","0,0011","0,0099","0,001","0,0025","0,0016","0,0092","56,8","22,1","9,58","1,05","7,38","0,1","0,12","0,26","0,56","2,5701","243,56",122990,2,51,46,"64782,29",óäîâëåò. / óäîâëåò.,óäîâëåò./ óäîâëåò.,120,150,÷åðíûé,áåëûé,1653,1653,1610,1615,15,"6,37"
39,1,"0,05","0,315","0,059","0,0177","0,0132","0,04","0,027","0,051","0,005",0,"0,005","0,005","0,005","0,01","0,01",0,"0,005",0,"44,7","19,8","11,4","3,26","15,1","0,18","1,14","2,36","0,24","2,2576","1,587","0,169",0,0,"1,196",0,0,0,0,0,0,"0,405",0,"0,05","74,011",2,"0,047","0,311","0,083","0,0046","0,011","0,041","0,029","0,052","0,0085","0,0059","0,001","0,005","0,0011","0,0099","0,001","0,0036","0,002","0,0025","60,8","20,1","9,7","1,07","3,55","0,15","0,13","0,28","1,02","3,0249","236,33",122993,2,67,60,"66934,3",óäîâëåò. / óäîâëåò.,óäîâëåò./ óäîâëåò.,130,150,÷åðíûé,áåëûé,1646,1647,1610,1614,18,"8,64"
40,1,"0,054","0,314","0,065","0,0107","0,0146","0,042","0,027","0,058","0,004",0,"0,005","0,005","0,005","0,01","0,01",0,"0,005",0,"45,9","22,8","9,1","5,37","8,4","0,42","2,12","3,35","0,35","2,0132","1,9","0,149","0,116",0,"0,804","0,067",0,0,0,0,0,"0,258",0,0,"43,925",3,"0,066","0,336","0,074","0,006","0,012","0,043","0,028","0,058","0,0041","0,0067","0,001","0,005","0,001","0,0099","0,001","0,0055","0,0021","0,0022","62,1","20,9",10,"0,97","2,42","0,12","0,08","0,31","0,96","2,9713","236,33",122994,2,63,57,"82319,37",óäîâëåò. / óäîâëåò.,óäîâëåò./ óäîâëåò.,120,130,÷åðíûé,áåëûé,1673,1656,1632,1606,6,"5,61"
41,1,"0,059","0,343","0,113","0,0159","0,0128","0,051","0,03","0,047","0,003",0,"0,005","0,005","0,005","0,01","0,01",0,"0,005",0,"54,8","18,5","11,3",1,"11,9","0,1","0,09","0,4","0,75","2,9622","1,61",0,0,0,"1,15","0,041",0,0,0,0,0,"0,434",0,0,"55,975",4,"0,072","0,342","0,117","0,007","0,012","0,052","0,034","0,048","0,0056",0,"0,0012","0,005","0,0013","0,005","0,001","0,0031","0,0017","0,0047","54,8","18,5","11,3",1,"11,9","0,1","0,09","0,4","0,75","2,9622","241,63",123757,2,62,55,"76285,17",óäîâëåò. / óäîâëåò.,óäîâëåò./ óäîâëåò.,140,150,÷åðíûé,áåëûé,1634,1640,1569,1598,17,"7,17"
42,1,"0,063","0,339","0,059","0,009","0,013","0,052","0,032","0,056","0,003",0,"0,005","0,005","0,005","0,01","0,01",0,"0,005",0,"47,8","16,6","9,86","3,57","16,3","0,23","1,28","2,06","0,38","2,8795","1,496","0,119",0,0,"0,914","0,031",0,0,0,0,0,"0,305",0,0,"0,000",3,"0,079","0,338","0,095","0,009","0,013","0,052","0,036","0,057","0,0043",0,"0,0012","0,005","0,0013","0,005","0,001","0,004","0,0023","0,0104","55,2","16,2","10,7","1,24","13,8","0,1","0,2","0,34","0,78","3,4074","218,31",123758,2,61,55,"72078,34",óäîâëåò. / óäîâëåò.,óäîâëåò./ óäîâëåò.,140,150,÷åðíûé,áåëûé,1703,1587,1538,1598,18,"8,85"
43,1,"0,065","0,347","0,078","0,0123","0,0138","0,062","0,042","0,054","0,003",0,"0,005","0,005","0,005","0,01","0,01",0,"0,005",0,"45,5","13,7","8,9","6,09","18,5","0,37","2,46","2,2","0,21","3,3212","1,634","0,053",0,0,"0,916",0,0,0,0,0,0,"0,14",0,0,"18,699",3,"0,066","0,344","0,098","0,01","0,013","0,063","0,045","0,054","0,0065",0,"0,0012","0,005","0,0011","0,005","0,001","0,0043","0,0018","0,0059","55,6","16,2","10,7","1,26","13,7","0,1","0,22","0,3","0,8","3,4321","243,75",123759,2,66,57,"75876,34",óäîâëåò. / óäîâëåò.,óäîâëåò./ óäîâëåò.,70,120,÷åðíûé,áåëûé,1659,1648,1586,1598,10,"5,24"
44,1,"0,065","0,376","0,066","0,0089","0,0173","0,064","0,037","0,044","0,003",0,"0,005","0,005","0,005","0,01","0,01",0,"0,005",0,"42,3","16,7","6,93","7,24","18,7","0,47","2,99","3,48","0,164","2,5329","1,666","0,205",0,0,"1,024",0,0,0,0,0,0,"0,232",0,0,"58,427",3,"0,06","0,368","0,089","0,0037","0,015","0,065","0,036","0,045","0,003",0,"0,001","0,005","0,0011","0,005","0,001","0,0044","0,0027","0,0038","61,2","29,3","5,85","0,78","2,64","0,1",,"0,26","1,3","2,0887","253,21",124316,2,71,63,"85647,28",óäîâëåò. / óäîâëåò.,óäîâëåò./ óäîâëåò.,140,140,÷åðíûé,áåëûé,1623,1610,1577,1616,22,"11,2"
45,1,"0,054","0,335","0,063","0,019","0,013","0,055","0,029","0,047","0,0047",0,"0,001","0,005","0,0011","0,005","0,001","0,0047","0,0028","0,0019","47,2","20,3","6,4","2,37","18,2","0,15","0,73","2,48","0,26","2,3251","1,532",0,0,0,"1,274",0,0,0,0,0,0,"0,351",0,"0,03","63,158",2,"0,065","0,352","0,073","0,007","0,014","0,055","0,03","0,048","0,0047",0,"0,001","0,005","0,0012","0,005","0,001","0,0039","0,0022","0,0026","63,1","27,4","5,9","0,89","2,53","0,1","0,04","0,26","1,18","2,3029","37,32",124324,2,52,41,"51246,14",óäîâëåò. / óäîâëåò.,óäîâëåò./ óäîâëåò.,130,140,÷åðíûé,áåëûé,1627,1625,1532,1596,16,"8,69"
47,1,"0,055","0,396","0,096","0,0221","0,0134","0,051","0,032","0,038","0,003",0,"0,005","0,005","0,005","0,01","0,01",0,"0,005",0,"43,3","12,6","8,45","5,64","24,2","0,3","2,25","2,91","0,22","3,4365","0,521","0,146",0,0,"1,209",0,0,0,0,0,0,"0,393",0,0,"72,851",5,"0,062","0,402","0,112","0,006","0,012","0,051","0,031","0,038","0,003",0,"0,001","0,005","0,001","0,01","0,001","0,0041","0,0024","0,003","57,4","13,3","9,44","1,04","16,5","0,1","0,11","0,34","0,71","4,3158","226,68",15234,2,59,53,"58143,99",óäîâëåò. / óäîâëåò.,óäîâëåò./ óäîâëåò.,110,120,÷åðíûé,áåëûé,,,1557,1604,19,"10,26"
48,1,"0,044","0,342","0,092","0,0755","0,0126","0,028","0,02","0,033","0,003",0,"0,005","0,005","0,005","0,01","0,01",0,"0,005",0,"44,1","12,7","8,26","5,37","23,2","0,3","2,12","3,12","0,21","3,4724","0,789","0,25",0,0,"2,879","0,091",0,0,0,0,0,"1,05",0,"0,02","72,185",6,"0,065","0,355","0,108","0,021","0,012","0,03","0,02","0,035","0,0034","0,0083","0,001","0,005","0,001","0,01","0,001","0,0034","0,002","0,0039","57,5","16,7","10,5","1,06","10,5","0,1","0,12","0,25","1,82","3,4431","241,15",110001,2,56,49,"53650,58",óäîâëåò. / óäîâëåò.,óäîâëåò./ óäîâëåò.,110,130,÷åðíûé,áåëûé,,,1555,1605,19,"10,61"
49,1,"0,051","0,4","0,128","0,0348","0,017","0,046","0,031","0,038","0,003",0,"0,005","0,005","0,005","0,01","0,01",0,"0,005",0,"43,8",13,"8,15","5,57","22,4","0,38","2,22","3,32","0,17","3,3692","0,639","0,194","0,044",0,"1,597","0,083",0,0,0,0,0,"0,431",0,0,"77,011",5,"0,066","0,414","0,133","0,008","0,015","0,048","0,03","0,039","0,0038","0,0071","0,001","0,005","0,0011","0,01","0,001","0,0032","0,0023","0,0031","57,1","12,8","10,2","1,05","16,7","0,1","0,12","0,35","0,72","4,4609","243,56",110002,2,61,55,"54824,3",óäîâëåò. / óäîâëåò.,óäîâëåò./ óäîâëåò.,110,,÷åðíûé,áåëûé,,,1580,1604,14,"8,67"
50,1,"0,048","0,411","0,112","0,0265","0,0166","0,044","0,038","0,039","0,003",0,"0,005","0,005","0,005","0,01","0,01",0,"0,005",0,45,"15,2","8,34","5,01","19,8","0,38","1,95","2,82","0,31","2,9605","0,613","0,144",0,0,"1,302","0,089",0,0,0,0,0,"0,395",0,0,"77,358",4,"0,062","0,413","0,133","0,006","0,015","0,046","0,038","0,04","0,003",0,"0,001","0,005","0,0013","0,01","0,001","0,0042","0,0023","0,0022","57,5","12,3","10,1","1,03","17,9","0,1","0,1","0,33","0,72","4,6748","233,92",110003,2,66,59,"64133,83",óäîâëåò. / óäîâëåò.,óäîâëåò./ óäîâëåò.,110,120,÷åðíûé,áåëûé,,,1577,1601,16,"8,41"
51,1,"0,061","0,389","0,092","0,0276","0,0138","0,048","0,031","0,034","0,003",0,"0,005","0,005","0,005","0,01","0,01",0,"0,005",0,44,"15,1","8,35","4,63","20,6","0,32","1,78",3,"0,26","2,9139","0,727","0,197","0,072",0,"1,208",0,0,0,0,0,0,"0,41",0,0,"63,768",4,"0,068","0,42","0,121","0,01","0,013","0,051","0,03","0,035","0,003",0,"0,001","0,005","0,0013","0,01","0,001","0,0033","0,0023","0,0031","57,2","12,2","9,73","1,09","18,4","0,1","0,14","0,37","0,69","4,6885","250,8",110005,2,46,42,"42081,7",óäîâëåò. / óäîâëåò.,óäîâëåò./ óäîâëåò.,110,120,÷åðíûé,áåëûé,,,1565,1604,14,"8,69"
52,1,"0,047","0,375","0,155","0,0236","0,02","0,042","0,023","0,036","0,003",0,"0,005","0,005","0,005","0,01","0,01",0,"0,005",0,"47,5","25,5","8,59","3,71","8,03","0,41","1,35","3,64","0,25","1,8627","0,546","0,052","0,195",0,"1,24","0,06",0,0,0,0,0,"0,359",0,0,"61,864",3,"0,065","0,428","0,127","0,009","0,018","0,044","0,023","0,038","0,0033","0,0069","0,001","0,005","0,001","0,01","0,001","0,0033","0,0025","0,0038","56,9","24,1","11,4","0,93","2,37","0,1","0,06","0,32","1,36","2,3610","243,56",110006,2,39,35,30963,óäîâëåò. / óäîâëåò.,óäîâëåò./ óäîâëåò.,130,140,÷åðíûé,áåëûé,,,1573,1603,14,"7,66"
53,1,"0,053","0,352","0,126","0,0093","0,011","0,026","0,021","0,033","0,003",0,"0,005","0,005","0,005","0,01","0,01",0,"0,005",0,"58,4","21,5","11,4","0,88","2,77","0,1","0,04","1,1","1,45","2,7163","0,521","0,199","0,163",0,"0,521","0,029",0,0,0,0,0,"0,396",0,0,"35,484",4,"0,07","0,391","0,113","0,006","0,01","0,027","0,02","0,033","0,003",0,"0,001","0,005","0,001","0,01","0,001","0,0035","0,0017","0,0026","58,4","21,5","11,4","0,88","2,77","0,1","0,04","1,1","1,45","2,7163","228,69",110076,2,80,70,"80383,92",óäîâëåò. / óäîâëåò.,óäîâëåò./ óäîâëåò.,120,120,÷åðíûé,áåëûé,,,1552,1605,21,"12,84"
54,2,"0,057","0,333","0,072","0,0115","0,0103","0,027","0,022","0,038","0,003",0,"0,005","0,005","0,005","0,01","0,01",0,"0,005",0,"47,7","28,2","8,4","2,97","3,73","0,5","1,02","4,95","0,24","1,6915","0,632","0,25","0,243",0,"0,513","0,03",0,0,0,0,0,"0,395",0,0,"21,739",4,"0,076","0,397","0,126","0,009","0,01","0,03","0,022","0,039","0,003",0,"0,001","0,005","0,001","0,01","0,001","0,0039","0,0018","0,0025",59,"24,3","8,9","0,71","3,66","0,1",,"0,28","1,81","2,4280","238,74",110077,2,88,80,"78958,2",óäîâëåò. / óäîâëåò.,óäîâëåò./ óäîâëåò.,130,130,÷åðíûé,áåëûé,,,1553,1598,21,"13,12"
55,1,"0,049","0,359","0,135","0,0089","0,0192","0,037","0,024","0,052","0,003",0,"0,005","0,005","0,005","0,01","0,01",0,"0,005",0,"55,1","20,7","12,4","1,06","7,1","0,1","0,12","0,33","0,63","2,6618","0,548","0,171","0,169",0,"0,515","0,049",0,0,0,0,0,"0,243",0,0,"43,820",4,"0,072","0,416","0,117","0,005","0,017","0,039","0,023","0,053","0,003","0,0044","0,001","0,005","0,001","0,01","0,001","0,0051","0,002","0,0029","55,1","20,7","12,4","1,06","7,1","0,1","0,12","0,33","0,63","2,6618","248,39",110078,2,57,51,"52139,51",óäîâëåò. / óäîâëåò.,óäîâëåò./ óäîâëåò.,140,150,÷åðíûé,áåëûé,,,1615,1605,13,"7,17"
56,1,"0,065","0,364","0,128","0,011","0,012","0,038","0,03","0,038","0,003","0,0065","0,001","0,005","0,001","0,01","0,001","0,0032","0,0017","0,0032","48,8","18,5","7,37","4,25","17,7","0,28","1,6","2,4","0,2","2,6378","0,52","0,099","0,192",0,"0,972",0,0,0,0,0,0,"0,274",0,0,"70,000",3,"0,072","0,418","0,109","0,0033","0,012","0,038","0,03","0,037","0,003","0,0058","0,001","0,005","0,001","0,01","0,001","0,0034","0,0017","0,0024","55,1","20,9","11,6","1,34","9,64","0,1","0,25","0,36","0,57","2,6364","236,33",110079,2,66,60,"68152,05",óäîâëåò. / óäîâëåò.,óäîâëåò./ óäîâëåò.,110,130,÷åðíûé,áåëûé,,,1551,1598,24,"12,01"
57,1,"0,048","0,368","0,103","0,0196","0,0156","0,023","0,019","0,036","0,003",0,"0,005","0,005","0,005","0,01","0,01",0,"0,005",0,"44,3","24,5","9,06","4,88","8,12","0,38","1,9","5,48","0,22","1,8082","0,496","0,142","0,284",0,"1,829","0,028",0,0,0,0,0,"0,39",0,"0,015","59,184",3,"0,062","0,434","0,135","0,008","0,016","0,025","0,02","0,04","0,0037",0,"0,001","0,005","0,0011","0,01","0,001","0,004","0,0025","0,0034","55,1","27,5","8,91","1,04","2,92","0,1","0,11","1,14","0,68","2,0036","229,09",110208,1,79,82,"85018,16",óäîâëåò. / óäîâëåò.,óäîâëåò./ óäîâëåò.,130,160,÷åðíûé,áåëûé,,,1574,1600,25,"12,5"
58,1,"0,064","0,363","0,107","0,0322","0,0152","0,051","0,03","0,037","0,003",0,"0,005","0,005","0,005","0,01","0,01",0,"0,005",0,"41,7","19,3","10,1","4,33","17,2","0,24","1,64","2,9","0,155","2,1606","0,543","0,375","0,221",0,"1,453",0,0,0,0,0,0,"0,444",0,"0,02","59,627",3,"0,074","0,427","0,127","0,013","0,015","0,053","0,03","0,041","0,003",0,"0,001","0,005","0,0011","0,01","0,001","0,0043","0,0027","0,0024","55,9","19,1","11,3","0,75","8,92","0,1",,"0,25","1,56","2,9267","245,98",110210,2,35,30,"35315,7",óäîâëåò. / óäîâëåò.,óäîâëåò./ óäîâëåò.,150,160,÷åðíûé,áåëûé,,,1545,1599,14,"9,04"
59,1,"0,064","0,405","0,109","0,0211","0,0173","0,048","0,025","0,035","0,003",0,"0,005","0,005","0,005","0,01","0,01",0,"0,005",0,"42,8","24,1","9,7","4,67","9,15","0,25","1,79","5,6","0,27","1,7759","0,537","0,107","0,044",0,"1,142",0,0,0,0,0,0,"0,42",0,"0,02","38,389",2,"0,067","0,415","0,127","0,013","0,016","0,05","0,026","0,038","0,003",0,"0,001","0,005","0,001","0,01","0,001","0,0038","0,0024","0,0031","55,7","19,1",12,"0,81","8,66","0,1","0,01","0,26","1,55","2,9162","243,56",110211,2,25,20,"24717,3",óäîâëåò. / óäîâëåò.,óäîâëåò./ óäîâëåò.,150,160,÷åðíûé,áåëûé,,,1581,1602,11,"6,09"
60,1,"0,069","0,344","0,116","0,026","0,013","0,051","0,022","0,024","0,003",0,"0,001","0,005","0,001","0,01","0,001","0,0024","0,0019","0,0016","44,6",14,"8,2","4,92",20,"0,53","1,92",3,"0,29","3,1857","0,393","0,093","0,254",0,"1,439",0,0,"0,151",0,0,0,"0,414",0,0,"53,846",3,"0,079","0,419","0,112","0,012","0,013","0,051","0,022","0,024","0,003",0,"0,001","0,005","0,001","0,01","0,001","0,0028","0,0017","0,001","58,1","22,7","11,5","1,11","4,02","0,1","0,14","0,28",1,"2,5595","253,21",110216,1,33,30,"30176,83",óäîâëåò. / óäîâëåò.,óäîâëåò./ óäîâëåò.,130,140,÷åðíûé,áåëûé,,,1547,1610,21,"9,9"
62,1,"0,06","0,397","0,172","0,0222","0,0101","0,027","0,031","0,054","0,003",0,"0,005","0,005","0,005","0,01","0,01",0,"0,005",0,43,"17,3","11,2",4,"17,3","0,26","1,48","3,5","0,25","2,4855",0,0,"0,11",0,"0,612",0,0,"0,456",0,0,0,"0,336",0,0,"27,928",3,"0,066","0,426","0,152","0,016","0,01","0,027","0,036","0,055","0,0037",0,"0,001","0,005","0,0014","0,01","0,001","0,0045","0,0019","0,0016","58,1","24,5","9,6","0,9","3,44","0,1","0,05","0,28","0,93","2,3714","229,09",110261,1,26,22,"16813,64",óäîâëåò. / óäîâëåò.,óäîâëåò./ óäîâëåò.,120,120,÷åðíûé,æåëòûé,1609,1609,1578,1616,15,"6,7"
63,2,"0,056","0,375","0,124","0,029","0,011","0,03","0,036","0,045","0,003",0,"0,001","0,005","0,0015","0,01","0,0011","0,0041","0,0025","0,0013","40,7","16,4","10,7","3,93","22,8","0,16","1,45","2,86","0,129","2,4817",0,"0,113","0,164",0,"1,318","0,03",0,"0,484",0,0,0,"0,494",0,0,"37,931",3,"0,072","0,413","0,12","0,018","0,012","0,03","0,036","0,045","0,0033",0,"0,001","0,005","0,0015","0,01","0,0011","0,0044","0,0024","0,0011","58,4","24,2","10,8","0,74","3,2","0,1","0,03","0,26","0,84","2,4132","245,98",110263,2,90,69,"20309,83",óäîâëåò. / óäîâëåò.,óäîâëåò./ óäîâëåò.,110,150,÷åðíûé,áåëûé,1601,1601,1552,1605,19,"4,5"
64,1,"0,058","0,383","0,09","0,0193","0,0155","0,041","0,028","0,043","0,003",0,"0,005","0,005","0,005","0,01","0,01",0,"0,005",0,"60,2","21,6",12,"0,92","2,32","0,1","0,06","0,27","0,88","2,7870",0,"0,154","0,094",0,"1,436",0,0,"0,476",0,0,0,"0,405",0,0,"68,912",4,"0,065","0,4","0,128","0,006","0,015","0,041","0,034","0,045","0,0035",0,"0,001","0,005","0,0016","0,01","0,0011","0,0046","0,0025","0,003","60,2","21,6",12,"0,92","2,32","0,1","0,06","0,27","0,88","2,7870","238,74",110266,2,61,52,"54413,56",óäîâëåò. / óäîâëåò.,óäîâëåò./ óäîâëåò.,140,150,÷åðíûé,áåëûé,1638,1632,1596,1606,15,"8,15"
65,1,"0,064","0,369","0,091","0,0407","0,0184","0,034","0,023","0,039","0,003",0,"0,005","0,005","0,005","0,01","0,01",0,"0,005",0,"44,8","15,7","10,3","5,38","15,9","0,27","2,13","3,23","0,45","2,8535",0,"0,346","0,188",0,"2,381",0,0,"0,504",0,0,0,"0,46",0,"0,02","80,344",3,"0,068","0,414","0,131","0,008","0,018","0,033","0,029","0,041","0,0041",0,"0,001","0,005","0,0017","0,01","0,0012","0,0044","0,0025","0,0032","58,5",22,12,"1,34","2,5","0,1","0,25","0,29","0,87","2,6591","258,03",110267,2,62,54,"60569,14",óäîâëåò. / óäîâëåò.,óäîâëåò./ óäîâëåò.,140,150,÷åðíûé,áåëûé,1628,1628,1583,1604,20,"10,21"
