Repository: KIRAZINA/Metalurg_project

# Test Metal ⚙️

Linear regression analysis and Pareto optimization framework for physicochemical properties of steel.

## Features

- **Linear Regression** — OLS-based analysis of element relationships in steel composition
- **Pareto Optimization** — Multi-objective optimization to find optimal input/output trade-offs
- **Rich CLI** — Full pipeline execution with step-by-step logging of calculations and saved artifacts

# For .xlsx files (openpyxl engine, selected automatically)
python main.py --file source_data.xlsx --output outputs

File: source_data.csv (part 2 of 6)
Ïîñëåäíÿÿ íà ïëàâêó
Èçìåðåíèå òåìïåðàòóðû ÓÏÊ","ÂÑÅÃÎ äëèòåëüíîñòü íàãðåâà ìåòàëëà
Íàãðåâ ìåòàëëà ÓÏÊ","Ðàñõîä åíåðãèè íà ïëàâêó, ÌÂò÷
Íàãðåâ ìåòàëëà ÓÏÊ"
66,1,"0,049","0,386","0,078","0,0642","0,017","0,021","0,017","0,028","0,003",0,"0,005","0,005","0,005","0,01","0,01",0,"0,005",0,"46,2","15,7",9,"7,98","12,3","0,53","3,4","1,71","0,9","2,9427","0,2","0,453","0,128",0,"2,712","0,03",0,"0,476",0,0,0,"0,633",0,"0,02","87,539",3,"0,058","0,416","0,13","0,008","0,017","0,021","0,023","0,029","0,003",0,"0,001","0,005","0,0017","0,01","0,0012","0,0028","0,002","0,0017","57,8",25,"9,8","0,9","2,9","0,1","0,05","0,32","1,05","2,3120","236,33",110268,2,51,43,"44339,53",óäîâëåò. / óäîâëåò.,óäîâëåò./ óäîâëåò.,140,150,÷åðíûé,áåëûé,1627,1627,1600,1601,12,"6,64"
67,1,"0,068","0,383","0,105","0,0374","0,0206","0,051","0,03","0,042","0,007",0,"0,005","0,005","0,005","0,01","0,01",0,"0,005",0,"58,2","22,7",11,"1,33","2,9","0,1","0,25","0,27","0,99","2,5639",0,"0,097","0,133",0,"1,539",0,0,"0,51",0,0,0,"0,436",0,"0,02","54,545",3,"0,076","0,416","0,13","0,017","0,021","0,05","0,037","0,044","0,013",0,"0,001","0,005","0,0019","0,01","0,0013","0,004","0,0025","0,0056","58,2","22,7",11,"1,33","2,9","0,1","0,25","0,27","0,99","2,5639","260,44",110269,2,39,32,"35932,1",óäîâëåò. / óäîâëåò.,óäîâëåò./ óäîâëåò.,140,140,÷åðíûé,áåëûé,1640,1640,1616,1603,13,"5,98"
68,1,"0,069","0,398","0,132","0,0375","0,028","0,058","0,03","0,042","0,003",0,"0,005","0,005","0,005","0,01","0,01",0,"0,005",0,"43,3","17,4","9,2","6,16","17,1","0,63","2,48","2,28","0,32","2,4885","0,006","0,164","0,106",0,"1,563",0,0,"0,49",0,0,0,"0,362",0,0,"57,333",2,"0,076","0,43","0,122","0,016","0,027","0,061","0,032","0,044","0,003",0,"0,001","0,005","0,0012",,"0,001","0,005","0,0022","0,0046","56,7",27,"9,39","1,17","3,56","0,1","0,17","0,35","1,06","2,1000","243,56",110270,2,39,32,"36521,2",óäîâëåò. / óäîâëåò.,óäîâëåò./ óäîâëåò.,120,120,÷åðíûé,áåëûé,1664,1664,1599,1607,12,"7,63"
69,1,"0,068","0,387","0,071","0,0091","0,022","0,047","0,027","0,039","0,003",0,"0,005","0,005","0,005","0,01","0,01",0,"0,005",0,"47,5","20,1","13,2","1,46","12,8","0,1","0,31","0,95","1,07","2,3632","0,557","0,392","0,096",0,"1,965",0,0,0,0,0,0,"0,437",0,"0,02","50,549",2,"0,071","0,415","0,107","0,0045","0,02","0,049","0,027","0,039","0,003",0,"0,001","0,005","0,0012",,"0,001","0,004","0,0023","0,0025","57,6","26,2","9,6","0,87","3,3","0,1","0,03","0,28","1,16","2,1985","262,86",110271,2,55,51,"54543,92",óäîâëåò. / óäîâëåò.,óäîâëåò./ óäîâëåò.,120,120,÷åðíûé,áåëûé,1639,1639,1586,1599,17,"8,61"
70,1,"0,052","0,392","0,084","0,0171","0,0136","0,031","0,025","0,037","0,003",0,"0,005","0,005","0,005","0,01","0,01",0,"0,005",0,"42,6","12,8",11,"3,12","26,9","0,16","1,08","1,91","0,31","3,3281","0,532","0,24","0,17",0,"1,64","0,049",0,0,0,0,0,"0,334",0,0,"47,368",3,"0,074","0,412","0,107","0,009","0,013","0,033","0,026","0,039","0,003",0,"0,001","0,005","0,0011","0,01","0,001","0,0039","0,0019","0,0013","55,3","27,7","9,3","0,77","3,3","0,1",,"0,3","1,39","1,9964","242,92",110433,2,59,49,"54129,51",óäîâëåò. / óäîâëåò.,óäîâëåò./ óäîâëåò.,130,140,÷åðíûé,áåëûé,1578,1592,1557,1600,18,"10,42"
71,1,"0,047","0,391","0,081","0,0318","0,0236","0,049","0,034","0,046","0,003",0,"0,005","0,005","0,005","0,01","0,01",0,"0,005",0,"46,5","16,8","11,9","2,93","18,1","0,22","0,99","2,16","0,49","2,7679","0,557","0,315","0,058",0,"1,643","0,07",0,0,0,0,0,"0,352",0,0,"40,252",2,"0,053","0,41","0,115","0,019","0,022","0,05","0,035","0,047","0,003",0,"0,001","0,005","0,0014","0,01","0,001","0,0037","0,0026","0,0025","56,3","27,5","9,4","0,82","3,2","0,1","0,01","0,29","1,37","2,0473","252,06",110434,2,48,41,"46138,49",óäîâëåò. / óäîâëåò.,óäîâëåò./ óäîâëåò.,130,140,÷åðíûé,áåëûé,1659,1659,1605,1602,13,"7,13"
72,1,"0,056","0,404","0,06","0,0241","0,0243","0,07","0,029","0,034","0,003",0,"0,005","0,005","0,005","0,01","0,01",0,"0,005",0,"57,7",26,"9,53","0,96","2,97","0,1","0,08","0,31","1,28","2,2192","0,526","0,394",0,0,"1,88","0,081",0,0,0,0,0,"0,408",0,0,"50,207",3,"0,058","0,409","0,125","0,012","0,022","0,072","0,028","0,035","0,003",0,"0,0011","0,005","0,0015","0,01","0,001","0,0033","0,0024","0,0017","57,7",26,"9,53","0,96","2,97","0,1","0,08","0,31","1,28","2,2192","233,9",110435,2,58,53,"57382,88",óäîâëåò. / óäîâëåò.,óäîâëåò./ óäîâëåò.,140,150,÷åðíûé,áåëûé,1614,1614,1594,1606,20,"10,01"
73,1,"0,049","0,391","0,14","0,0342","0,0196","0,048","0,026","0,038","0,003",0,"0,005","0,005","0,005","0,01","0,01",0,"0,005",0,"63,4","19,4","12,3","1,14","1,95","0,1","0,16","0,25","0,84","3,2680","0,563","0,136","0,093",0,"1,133","0,08",0,0,0,0,0,"0,389",0,0,"47,368",2,"0,066","0,418","0,129","0,018","0,018","0,05","0,027","0,04","0,003",0,"0,001","0,005","0,001","0,01","0,001","0,0035","0,0021","0,0024","63,4","19,4","12,3","1,14","1,95","0,1","0,16","0,25","0,84","3,2680","252,06",110436,2,28,24,"26558,23",óäîâëåò. / óäîâëåò.,óäîâëåò./ óäîâëåò.,130,140,÷åðíûé,áåëûé,1642,1642,1601,1605,8,"5,78"
74,1,"0,051","0,37","0,127","0,0546","0,0144","0,044","0,032","0,049","0,003",0,"0,005","0,005","0,005","0,01","0,01",0,"0,005",0,"44,8","16,2","8,23","5,08","18,5","0,43","1,99","2,37","0,47","2,7654","0,561","0,047","0,092",0,"1,02","0,081",0,0,0,0,0,"0,369",0,0,"57,875",2,"0,062","0,403","0,108","0,023","0,015","0,045","0,033","0,051","0,003",0,,"0,005","0,0011","0,01","0,001","0,007","0,0026","0,0015","61,4",23,11,"1,04","2,22","0,1","0,11","0,26","0,95","2,6696","233,9",110437,2,32,28,"33742,71",óäîâëåò. / óäîâëåò.,óäîâëåò./ óäîâëåò.,140,140,÷åðíûé,áåëûé,1609,1609,1570,1616,16,"9,2"
75,1,"0,047","0,389","0,133","0,0431","0,0174","0,041","0,028","0,035","0,003",0,"0,005","0,005","0,005","0,01","0,01",0,"0,005",0,45,16,"7,91","5,61","19,3","0,49","2,23","2,33","0,48","2,8125","0,505","0,099","0,092",0,"1,019","0,081",0,0,0,0,0,"0,29",0,0,"58,237",2,"0,063","0,419","0,131","0,018","0,017","0,043","0,029","0,037","0,003",0,"0,001","0,005","0,0011","0,01","0,001","0,0039","0,0025","0,0019","60,2","22,3","10,7","0,94","2,14","0,1","0,07","0,26","0,97","2,6996","220,27",110438,2,28,24,"28546,89",óäîâëåò. / óäîâëåò.,óäîâëåò./ óäîâëåò.,140,140,÷åðíûé,áåëûé,1577,1599,1568,1608,15,"7,9"
76,1,"0,054","0,407","0,167","0,0363","0,0176","0,049","0,03","0,038","0,016",0,"0,005","0,005","0,005","0,01","0,01",0,"0,005",0,"59,2","22,7","11,2","1,31","2,38","0,1","0,23","0,26","0,73","2,6079","0,602",0,"0,096",0,"1,455","0,071",0,0,0,0,0,"0,405",0,0,"64,187",3,"0,073","0,435","0,135","0,013","0,017","0,051","0,032","0,04","0,009",0,"0,0011","0,005","0,001","0,01","0,001","0,0034","0,0022","0,0036","59,2","22,7","11,2","1,31","2,38","0,1","0,23","0,26","0,73","2,6079","217,04",110439,2,34,28,"34522,92",óäîâëåò. / óäîâëåò.,óäîâëåò./ óäîâëåò.,140,150,÷åðíûé,áåëûé,1603,1603,1559,1606,15,"9,44"
77,1,"0,051","0,439","0,085","0,0298","0,0271","0,055","0,024","0,033","0,003",0,"0,005","0,005","0,005","0,01","0,01",0,"0,005",0,"62,1","23,9","10,4","1,07","2,35","0,1","0,12","0,26","1,04","2,5983","0,53","0,334","0,091",0,"1,449","0,07",0,0,0,0,0,"0,38",0,0,"56,376",2,"0,064","0,436","0,126","0,013","0,025","0,056","0,026","0,035","0,003",0,"0,001","0,005","0,0012","0,01","0,001","0,0034","0,0022","0,0038","62,1","23,9","10,4","1,07","2,35","0,1","0,12","0,26","1,04","2,5983","238,74",110440,2,32,28,"33515,65",óäîâëåò. / óäîâëåò.,óäîâëåò./ óäîâëåò.,120,120,÷åðíûé,áåëûé,1637,1637,1591,1616,15,"6,99"
78,1,"0,061","0,411","0,12","0,027","0,0337","0,065","0,031","0,045","0,003",0,"0,005","0,005","0,005","0,01","0,01",0,"0,005",0,"62,7","22,3","10,9","0,9","2,12","0,1","0,05","0,26",1,"2,8117","0,562","0,23","0,068",0,"1,549","0,031",0,0,0,0,0,"0,384",0,0,"66,667",2,"0,071","0,428","0,12","0,009","0,031","0,067","0,032","0,046","0,003",0,"0,001","0,005","0,001","0,01","0,001","0,0037","0,0029","0,0041","62,7","22,3","10,9","0,9","2,12","0,1","0,05","0,26",1,"2,8117","260,44",110441,2,43,40,"42335,02",óäîâëåò. / óäîâëåò.,óäîâëåò./ óäîâëåò.,120,120,÷åðíûé,áåëûé,1637,1631,1582,1612,18,"9,55"
79,1,"0,059","0,386","0,085","0,0319","0,0235","0,045","0,027","0,034","0,003",0,"0,005","0,005","0,005","0,01","0,01",0,"0,005",0,"46,7",12,"10,7","1,87","27,5","0,1","0,5","0,72","1,3","3,8917","0,552","0,351","0,156",0,"1,973",0,0,0,0,0,0,"0,382",0,0,"68,652",2,"0,069","0,429","0,119","0,01","0,022","0,047","0,029","0,035","0,003",0,"0,001","0,005","0,001","0,01","0,001","0,0034","0,0025","0,0013","59,5","22,8","11,2","0,92","2,57","0,1","0,06","0,28","1,13","2,6096","253,21",110442,2,50,45,"47819,8",óäîâëåò. / óäîâëåò.,óäîâëåò./ óäîâëåò.,140,140,÷åðíûé,áåëûé,1586,1594,1543,1608,22,"12,84"
80,1,"0,06","0,393","0,13","0,0427","0,0159","0,037","0,024","0,032","0,003",0,"0,005","0,005","0,005","0,01","0,01",0,"0,005",0,"46,3","12,7","10,3","2,45","25,7","0,19","0,77","0,89","1,21","3,6457","0,56","0,251","0,095",0,"1,556",0,0,0,0,0,0,"0,289",0,0,"60,187",2,"0,068","0,417","0,115","0,017","0,015","0,038","0,026","0,033","0,003",0,"0,001","0,005","0,001","0,01","0,001","0,0033","0,0023","0,0025","62,4","22,9","10,6","0,97","2,26","0,1","0,08","0,26","1,18","2,7249","248,39",110443,2,71,67,"62247,14",óäîâëåò. / óäîâëåò.,óäîâëåò./ óäîâëåò.,120,120,÷åðíûé,áåëûé,1580,1568,1526,1612,26,"14,57"
81,1,"0,058","0,39","0,14","0,0223","0,0154","0,042","0,03","0,041","0,359",0,"0,005","0,005","0,005","0,01","0,01",0,"0,005",0,"58,9","24,8","10,2","1,08","3,2","0,1","0,13","0,3","1,55","2,3750","0,527","0,208","0,146",0,"1,376","0,05",0,0,0,0,0,"0,347",0,0,"46,188",3,"0,067","0,427","0,133","0,012","0,015","0,044","0,031","0,043","0,0037",0,"0,001","0,005","0,001","0,01","0,001","0,0032","0,0026","0,0026","58,9","24,8","10,2","1,08","3,2","0,1","0,13","0,3","1,55","2,3750","238,74",110655,2,32,28,"37353,84",óäîâëåò. / óäîâëåò.,óäîâëåò./ óäîâëåò.,140,150,÷åðíûé,áåëûé,1628,1625,1584,1607,11,"7,7"
82,1,"0,067","0,411","0,172","0,0215","0,0169","0,049","0,032","0,042","0,342",0,"0,005","0,005","0,005","0,01","0,01",0,"0,005",0,"48,7","25,9","9,47","2,93","6,5","0,25","0,99","2,5","0,43","1,8803","0,527","0,096","0,092",0,"1,38",0,0,0,0,0,0,"0,351",0,0,"44,186",3,"0,069","0,431","0,142","0,012","0,016","0,051","0,033","0,045","0,0051",0,"0,001","0,005","0,0011","0,01","0,001","0,0036","0,0032","0,0023","58,6","23,6","11,6","0,88","3,78","0,1","0,04","0,26","1,99","2,4831","231,51",110656,2,37,33,"45282,35",óäîâëåò. / óäîâëåò.,óäîâëåò./ óäîâëåò.,140,140,÷åðíûé,áåëûé,1606,1603,1560,1606,15,"8,75"
83,2,"0,057","0,385","0,095","0,017","0,013","0,039","0,028","0,043","0,003",0,"0,001","0,005","0,0013","0,01","0,001","0,0042","0,0026","0,0038","43,4","23,2","9,06","4,09","12,5","0,21","1,53","4,55","0,121","1,8707","0,55","0,253","0,126",0,"1,403","0,035",0,0,0,0,0,"0,334",0,0,"64,706",3,"0,064","0,421","0,118","0,006","0,013","0,04","0,029","0,043","0,003",0,"0,001","0,005","0,0013","0,01","0,001","0,004","0,0028","0,0029","60,6","22,7","10,7","0,97","2,8","0,1","0,1","0,25","1,22","2,6696","255,86",110657,2,39,37,"48325,24",óäîâëåò. / óäîâëåò.,óäîâëåò./ óäîâëåò.,130,140,÷åðíûé,áåëûé,1598,1619,1577,1603,13,"7,74"
84,1,"0,057","0,403","0,11","0,0198","0,0164","0,038","0,024","0,041","0,003",0,"0,005","0,005","0,005","0,01","0,01",0,"0,005",0,"47,9","23,9","10,3","2,62","9,04","0,2","0,85",3,"0,39","2,0042","0,537","0,241","0,064",0,"1,099","0,035",0,0,0,0,0,"0,393",0,0,"59,596",2,"0,071","0,421","0,114","0,008","0,015","0,041","0,025","0,043","0,003",0,"0,001","0,005","0,0011","0,01","0,001","0,004","0,0026","0,0028","56,2","19,5",13,"1,31","7,37","0,1","0,24","0,27","0,67","2,8821","241,15",110661,2,60,51,"58209,72",óäîâëåò. / óäîâëåò.,óäîâëåò./ óäîâëåò.,120,140,÷åðíûé,áåëûé,1630,1628,1570,1597,17,"9,83"
85,1,"0,056","0,4","0,084","0,0174","0,0123","0,031","0,024","0,047","0,003",0,"0,005","0,005","0,005","0,01","0,01",0,"0,005",0,"54,1","22,3","12,4","1,03","7,57","0,1","0,1","0,26","0,79","2,4260","0,262","0,244","0,051",0,"0,897","0,035",0,"0,296",0,0,0,"0,321",0,0,"65,517",2,"0,06","0,412","0,124","0,006","0,011","0,033","0,026","0,05","0,003",0,"0,001","0,005","0,0012","0,01","0,001","0,0041","0,0029","0,0026","54,1","22,3","12,4","1,03","7,57","0,1","0,1","0,26","0,79","2,4260","245,98",110663,2,38,34,"45769,73",óäîâëåò. / óäîâëåò.,óäîâëåò./ óäîâëåò.,130,140,÷åðíûé,áåëûé,1650,1643,1596,1603,13,"7,9"
86,1,"0,057","0,39","0,095","0,0246","0,0138","0,054","0,032","0,049","0,296",0,"0,005","0,005","0,005","0,015","0,01",0,"0,005",0,"43,7","21,3","9,2","5,86",12,"0,38","2,35","2,9","0,22","2,0516","0,446","0,128","0,107",0,"0,995","0,04",0,"0,1",0,0,0,"0,296",0,0,"43,089",2,"0,068","0,418","0,126","0,014","0,014","0,056","0,033","0,051","0,0041",0,"0,001","0,005","0,0013","0,015","0,001","0,0047","0,0026","0,008","53,5","23,5","11,7","0,83","7,92","0,1","0,01","0,26","0,82","2,2766","243,56",110665,2,32,26,"38721,38",óäîâëåò. / óäîâëåò.,óäîâëåò./ óäîâëåò.,130,150,÷åðíûé,áåëûé,1631,1633,1586,1612,12,"7,04"
87,1,"0,052","0,356","0,101","0,0448","0,0163","0,037","0,039","0,035","0,432",0,"0,005","0,005","0,005","0,01","0,01",0,"0,005",0,"46,3","28,8","8,02","4,48","3,26","0,43","1,71","5,12","0,2","1,6076","0,512","0,447","0,395",0,"0,503","0,099",0,0,0,0,0,"0,351",0,0,"37,500",2,"0,072","0,464","0,124","0,028","0,018","0,04","0,041","0,037","0,003",0,"0,001","0,005","0,0013","0,01","0,001","0,004","0,0026","0,0043","59,7","25,4","10,4","1,03","1,93","0,1","0,11","0,26","0,69","2,3504","224,27",110857,2,41,37,"46476,86",óäîâëåò. / óäîâëåò.,óäîâëåò./ óäîâëåò.,110,130,÷åðíûé,áåëûé,1600,1620,1548,1608,12,"5,66"
88,1,"0,063","0,433","0,082","0,0327","0,0214","0,035","0,02","0,032","0,003",0,"0,005","0,005","0,005","0,01","0,01",0,"0,005",0,"47,4",30,"8,52","2,65","3,2","0,29","0,86","5,26","0,28","1,5800","0,399","0,068",0,0,"0,501","0,03",0,"0,303",0,0,0,"0,292",0,0,"0,000",1,"0,063","0,433","0,082","0,0327","0,0214","0,035","0,02","0,032","0,003",0,"0,005","0,005","0,005","0,01","0,01",0,"0,005",0,59,"22,8",11,1,"2,85","0,1","0,1","0,39","1,01","2,5877","250,8",110859,2,16,14,"21971,29",óäîâëåò. / óäîâëåò.,óäîâëåò./ óäîâëåò.,110,130,÷åðíûé,áåëûé,1605,1606,1607,1606,5,"2,66"
89,1,"0,06","0,278","0,081","0,0534","0,0144","0,022","0,026","0,037","0,009",0,"0,005","0,005","0,005","0,01","0,01",0,"0,005",0,"43,9","11,7","9,32","5,61","24,3","0,26","2,23","1,82","0,43","3,7521","0,488","0,197","0,276",0,"1,354",0,0,0,0,0,0,"0,357",0,0,"85,019",5,"0,077","0,388","0,111","0,008","0,015","0,03","0,027","0,04","0,003",0,"0,001","0,005","0,0011","0,01","0,001","0,0038","0,0019","0,0016","61,9","22,5",9,"0,99","2,31","0,1","0,09","0,28","0,98","2,7511","255,62",110867,2,24,37,"36247,25",óäîâëåò. / óäîâëåò.,óäîâëåò./ óäîâëåò.,120,130,÷åðíûé,áåëûé,1655,1643,1527,1583,21,"8,53"
90,1,"0,071","0,401","0,13","0,0053","0,0131","0,034","0,02","0,031","0,003",0,"0,005","0,005","0,005","0,01","0,01",0,"0,005",0,"57,8","26,5","9,81","0,83","3,4","0,1",,"0,27","0,9","2,1811","0,539","0,076",0,0,"0,417",0,0,0,0,0,0,"0,092",0,0,"33,962",2,"0,078","0,394","0,115","0,0035","0,012","0,036","0,021","0,035","0,003",0,"0,001","0,005","0,0011","0,01","0,001","0,0046","0,0024","0,0032","57,8","26,5","9,81","0,83","3,4","0,1",,"0,27","0,9","2,1811","241,15",110978,2,52,43,"53738,04",óäîâëåò. / óäîâëåò.,óäîâëåò./ óäîâëåò.,140,140,÷åðíûé,áåëûé,1647,1676,1617,1600,8,"4,69"
91,1,"0,062","0,397","0,096","0,0091","0,0129","0,04","0,03","0,047","0,003",0,"0,005","0,005","0,005","0,01","0,01",0,"0,005",0,"57,4","26,5","9,54","0,83","3,34","0,1","0,01","0,27","0,88","2,1660","0,539","0,171","0,046",0,"0,71",0,0,0,0,0,0,"0,23",0,"0,03","1,099",2,"0,069","0,409","0,123","0,009","0,012","0,041","0,031","0,053","0,003",0,"0,001","0,005","0,0011","0,01","0,001","0,0051","0,0038","0,004",,,,,,,,,,#ÄÅË/0!,"248,39",110979,2,41,36,"48668,66",óäîâëåò. / óäîâëåò.,óäîâëåò./ óäîâëåò.,120,130,÷åðíûé,áåëûé,1646,1646,1592,1604,12,"5,94"
93,1,"0,054","0,387","0,092","0,025","0,01","0,033","0,031","0,056","0,33","0,0057","0,001","0,005","0,0012","0,01","0,001","0,0043","0,0036","0,0047","46,7",20,"8,42","4,49","13,8","0,29","1,71","3,61","0,24","2,3350","0,541","0,246","0,093",0,"1,501","0,05",0,0,0,0,0,"0,442",0,0,"68,000",2,"0,067","0,418","0,116","0,008","0,01","0,034","0,029","0,054","0,003","0,0064","0,001","0,005","0,0012","0,01","0,001","0,0054","0,0032","0,0038",59,"21,3","10,2","0,98","4,88","0,1","0,09","0,24","1,22","2,7700","241,15",110981,2,32,30,"41760,84",óäîâëåò. / óäîâëåò.,óäîâëåò./ óäîâëåò.,140,150,÷åðíûé,áåëûé,1590,1600,1580,1602,14,"7,42"
94,1,"0,063","0,387","0,094","0,037","0,013","0,033","0,026","0,049","0,35","0,0067","0,0011","0,005","0,0016","0,01","0,001","0,004","0,003","0,0097","48,8","21,6","9,61","3,85","8,59","0,33","1,42","3,01","0,4","2,2593","0,547","0,294","0,089",0,"0,997","0,066",0,0,0,0,0,"0,292",0,0,"51,351",2,"0,075","0,418","0,121","0,018","0,013","0,034","0,026","0,049","0,0036","0,0055","0,001","0,005","0,0014","0,01","0,001","0,0053","0,0032","0,0041",58,"22,6","9,82","1,03","4,63","0,1","0,11","0,25","1,27","2,5664","248,39",110982,2,27,25,"37928,06",óäîâëåò. / óäîâëåò.,óäîâëåò./ óäîâëåò.,130,140,÷åðíûé,áåëûé,1630,1630,1589,1603,9,"5,53"
95,1,"0,064","0,356","0,063","0,019","0,014","0,026","0,024","0,031","0,33",0,"0,0011","0,005","0,0015","0,01","0,001","0,0029","0,0035","0,0129","55,5","22,2","9,94","0,92","10,1","0,1","0,06","0,27","0,88","2,5000","2,605",0,0,0,"0,969",0,0,0,0,0,0,"0,294",0,0,"83,158",3,"0,068","0,352","0,061","0,0032","0,013","0,026","0,024","0,03","0,003",0,"0,001","0,005","0,0012","0,01","0,001","0,0034","0,0033","0,0021","55,5","22,2","9,94","0,92","10,1","0,1","0,06","0,27","0,88","2,5000","238,74",110988,2,55,56,,óäîâëåò. / óäîâëåò.,óäîâëåò./ óäîâëåò.,110,120,÷åðíûé,áåëûé,1700,1678,1615,1605,14,
96,1,"0,052","0,367","0,055","0,0304","0,0144","0,052","0,024","0,041","0,003",0,"0,005","0,005","0,005","0,01","0,01",0,"0,005",0,"48,8","22,9","8,47","1,97","11,8","0,17","0,54","2,42","0,42","2,1310","0,541","0,299","0,151",0,"0,688","0,08",0,0,0,0,0,"0,297",0,0,"40,789",3,"0,077","0,417","0,116","0,018","0,014","0,053","0,026","0,042","0,0046",0,"0,001","0,005","0,001","0,01","0,001","0,0034","0,002","0,0039","64,4","22,5","5,47","0,99","2,77","0,1","0,09","0,23","1,12","2,8622","242,98",111260,2,28,23,"34905,23",óäîâëåò. / óäîâëåò.,óäîâëåò./ óäîâëåò.,140,140,÷åðíûé,áåëûé,1666,1666,1576,1606,13,"6,89"
97,1,"0,051","0,388","0,046","0,022","0,014","0,088","0,039","0,05","0,0031","0,0054","0,001","0,005","0,0011","0,01","0,001","0,0033","0,0018","0,0006","63,7",22,"5,83","1,01","3,74","0,1","0,1","0,25","1,07","2,8955","0,539","0,363","0,065",0,"0,837","0,079",0,0,0,0,0,"0,243",0,0,"84,091",3,"0,066","0,414","0,122","0,0035","0,014","0,088","0,039","0,049","0,004","0,0055","0,001","0,005","0,0012","0,01","0,001","0,0038","0,0018","0,0027","63,7",22,"5,83","1,01","3,74","0,1","0,1","0,25","1,07","2,8955","245,25",111261,2,50,44,"61183,45",óäîâëåò. / óäîâëåò.,óäîâëåò./ óäîâëåò.,110,120,÷åðíûé,áåëûé,1648,1641,1589,1603,11,"6,08"
98,1,"0,051","0,384","0,104","0,0243","0,0157","0,048","0,027","0,044","0,003",0,"0,005","0,005","0,005","0,01","0,01",0,"0,005",0,"52,5","22,7","7,9","1,89","8,8","0,1","0,51","2,89","0,22","2,3128",0,"0,096","0,095",0,"0,899","0,12",0,"0,501",0,0,0,"0,297",0,0,"46,502",4,"0,065","0,421","0,128","0,013","0,015","0,05","0,028","0,045","0,003",0,"0,001","0,005","0,0011","0,01","0,001","0,0045","0,0022","0,0022","58,5","27,6","6,68","1,48","4,19","0,1","0,36","0,34","1,25","2,1196","247,52",111262,2,70,62,"77998,09",óäîâëåò. / óäîâëåò.,óäîâëåò./ óäîâëåò.,110,120,÷åðíûé,áåëûé,1657,1660,1601,1608,15,"8,55"
99,1,"0,052","0,367","0,129","0,0103","0,0125","0,042","0,018","0,024","0,003",0,"0,005","0,005","0,005","0,01","0,01",0,"0,005",0,"49,5","25,5","7,77","1,93","9,06","0,1","0,52","3,37","0,23","1,9412",0,"0,098","0,146",0,"0,555","0,069",0,"0,493",0,0,0,"0,252",0,0,"22,330",2,"0,075","0,417","0,136","0,008","0,012","0,043","0,02","0,024","0,0031",0,"0,001","0,005","0,0012","0,01","0,001","0,0026","0,0012","0,003","67,8","21,8","6,44","0,71","2,61","0,1",,"0,26","1,17","3,1101","252,06",111263,1,35,31,"30700,7",óäîâëåò. / óäîâëåò.,óäîâëåò./ óäîâëåò.,140,140,÷åðíûé,áåëûé,1642,1642,1567,1607,16,8
100,1,"0,051","0,384","0,098","0,0193","0,0127","0,064","0,02","0,023","0,003",0,"0,005","0,005","0,005","0,01","0,01",0,"0,005",0,"50,3","24,8","7,83","3,69","5,57","0,44","1,34","5,36","0,26","2,0282",0,"0,263","0,125",0,"0,827","0,049",0,"0,504",0,0,0,"0,263",0,0,"48,187",2,"0,075","0,442","0,134","0,01","0,013","0,065","0,021","0,024","0,0042","0,0053","0,0011","0,005","0,0012","0,01","0,001","0,0026","0,0014","0,0059","58,8","28,4","8,06","0,71","3,49","0,1",,"0,28","1,45","2,0704","245,25",111265,1,33,28,"28613,57",óäîâëåò. / óäîâëåò.,óäîâëåò./ óäîâëåò.,140,140,÷åðíûé,áåëûé,1632,1638,1582,1610,15,"6,3"
102,1,"0,055","0,366","0,14","0,0165","0,009","0,072","0,035","0,045","0,003",0,"0,005","0,005","0,005","0,01","0,01",0,"0,005",0,"49,8","25,3","7,51","4,48","6,63","0,43","1,71","4,83","0,23","1,9684","0,1",0,"0,152",0,"1,386","0,071",0,"0,39",0,0,0,"0,317",0,0,"45,455",3,"0,074","0,42","0,116","0,009","0,009","0,073","0,035","0,046","0,0035",0,"0,001","0,005","0,001","0,01","0,001","0,0036","0,002","0,0022","60,9","29,3","5,5","0,74","2,86","0,1",,"0,25","1,36","2,0785","254,33",111267,2,57,51,"69114,03",óäîâëåò. / óäîâëåò.,óäîâëåò./ óäîâëåò.,140,150,÷åðíûé,áåëûé,1618,1298,1566,1610,21,"11,68"
103,1,"0,053","0,316","0,091","0,024","0,013","0,049","0,027","0,036","0,003",0,"0,001","0,005","0,0015","0,01","0,001","0,0042","0,0021","0,0039","58,7","20,7","11,3","0,94","3,36","0,1","0,07","0,3","1,49","2,8357","0,539","0,136","0,345",0,"1,703","0,091",0,0,0,0,0,"0,44",0,"0,03","89,583",5,"0,067","0,415","0,121","0,0025","0,014","0,05","0,027","0,035","0,003",0,"0,001","0,005","0,0015","0,01","0,001","0,004","0,002","0,0011","58,7","20,7","11,3","0,94","3,36","0,1","0,07","0,3","1,49","2,8357","245,98",111484,2,129,121,"165674,38",óäîâëåò. / óäîâëåò.,óäîâëåò./ óäîâëåò.,130,140,÷åðíûé,áåëûé,1646,1624,1548,1610,37,"20,58"
104,1,"0,042","0,373","0,023","0,0602","0,0172","0,021","0,019","0,043","0,003",0,"0,005","0,005","0,005","0,01","0,01",0,"0,005",0,"42,2","15,6","6,85","6,46","22,6","0,35","2,63","3,12","0,2","2,7051","0,482","0,526",0,0,"2,073",0,0,0,0,0,0,"0,415",0,"0,02","75,083",5,"0,044","0,387","0,104","0,015","0,014","0,023","0,019","0,043","0,003",0,"0,001","0,005","0,0011","0,01","0,001","0,0031","0,0016","0,0003","55,8","23,7","10,1","0,96","6,65","0,1","0,07","0,26","1,07","2,3544","217,04",111570,2,73,61,"85050,29",óäîâëåò. / óäîâëåò.,óäîâëåò./ óäîâëåò.,110,130,÷åðíûé,áåëûé,1572,1609,1578,1602,19,"9,97"
105,1,"0,04","0,371","0,071","0,0443","0,0131","0,023","0,02","0,026","0,003",0,"0,005","0,005","0,005","0,01","0,01",0,"0,005",0,"54,6","24,3","10,03","0,99","6,3","0,1","0,09","0,3","0,99","2,2469","0,527","0,549","0,183",0,"2,24",0,0,0,0,0,0,"0,43",0,"0,02","79,684",5,"0,045","0,442","0,134","0,009","0,012","0,027","0,022","0,026","0,0038",0,"0,001","0,005","0,0013","0,01","0,001","0,0029","0,0018","0,0017","54,6","24,3","10,03","0,99","6,3","0,1","0,09","0,3","0,99","2,2469","248,39",111571,2,72,66,"29327,49",óäîâëåò. / óäîâëåò.,óäîâëåò./ óäîâëåò.,130,150,÷åðíûé,áåëûé,1577,1608,1561,1608,24,"13,23"
106,1,"0,046","0,356","0,011","0,0089","0,0105","0,034","0,017","0,029","0,003",0,"0,005","0,005","0,005","0,01","0,01",0,"0,005",0,"55,2","15,9","8,36","1,29","16,6","0,1","0,23","0,48","0,62","3,4717","0,551","0,359","0,149",0,"1,152","0,102",0,0,0,0,0,"0,298",0,0,"50,562",6,"0,071","0,411","0,117","0,0044","0,013","0,043","0,023","0,042","0,003",0,"0,001","0,005","0,0012","0,01","0,001","0,003","0,0018","0,0012","55,2","15,9","8,36","1,29","16,6","0,1","0,23","0,48","0,62","3,4717","248,39",111577,2,69,61,"78138,22",óäîâëåò. / óäîâëåò.,óäîâëåò./ óäîâëåò.,130,140,÷åðíûé,áåëûé,1641,1640,1569,1595,20,"11,13"
107,1,"0,05","0,42","0,085","0,0175","0,0136","0,032","0,015","0,02","0,003",0,"0,005","0,005","0,005","0,01","0,01",0,"0,005",0,"59,8","19,8","11,5","1,15","3,4","0,01","0,16","0,36","1,47","3,0202","0,537","0,366",0,0,"0,813","0,07",0,0,0,0,0,"0,215",0,0,"60,000",2,"0,072","0,43","0,118","0,007","0,012","0,035","0,017","0,021","0,003",0,"0,001","0,005","0,0014","0,01","0,001","0,002","0,0014","0,003","59,8","19,8","11,5","1,15","3,4","0,01","0,16","0,36","1,47","3,0202","229,09",111578,2,67,64,"76688,05",óäîâëåò. / óäîâëåò.,óäîâëåò./ óäîâëåò.,130,140,÷åðíûé,áåëûé,1623,1621,1535,1596,22,"11,3"
108,1,"0,048","0,348","0,139","0,0077","0,0148","0,045","0,025","0,043","0,003",0,"0,005","0,005","0,005","0,01","0,01",0,"0,005",0,"59,7","24,5","8,6","0,88","3,3","0,1","0,04","0,26","0,86","2,4367","1,588",0,"0,221",0,"0,75",0,0,0,0,0,0,"0,34",0,0,"50,649",5,"0,058","0,407","0,124","0,0038","0,015","0,048","0,027","0,043","0,003",0,"0,0011","0,005","0,0015","0,01","0,001","0,0032","0,0018","0,0021","59,7","24,5","8,6","0,88","3,3","0,1","0,04","0,26","0,86","2,4367","238,74",111617,2,69,60,"76035,77",óäîâëåò. / óäîâëåò.,óäîâëåò./ óäîâëåò.,110,120,÷åðíûé,áåëûé,1650,1648,1600,1600,19,"9,35"
109,1,"0,05","0,406","0,062","0,023","0,0227","0,053","0,023","0,041","0,003",0,"0,005","0,005","0,005","0,01","0,01",0,"0,005",0,"60,6",24,"8,6","0,89","3,19","0,1","0,05","0,27","0,85","2,5250","0,565","0,498","0,046",0,"0,95","0,078",0,0,0,0,0,"0,367",0,0,"56,522",4,"0,065","0,42","0,124","0,01","0,021","0,055","0,025","0,04","0,003",0,"0,001","0,005","0,0017","0,01","0,001","0,003","0,0015","0,0023","60,6",24,"8,6","0,89","3,19","0,1","0,05","0,27","0,85","2,5250","255,62",111619,2,64,52,"61735,13",óäîâëåò. / óäîâëåò.,óäîâëåò./ óäîâëåò.,110,120,÷åðíûé,áåëûé,1652,1654,1605,1604,16,"8,23"
110,1,"0,048","0,375","0,088","0,0193","0,0207","0,047","0,027","0,05","0,003",0,"0,005","0,005","0,005","0,01","0,01",0,"0,005",0,45,"26,9","8,1","4,53","5,3","0,38","1,73","5,4","0,17","1,6729","0,554","0,421","0,148",0,"0,885","0,072",0,0,0,0,0,"0,338",0,0,"43,005",3,"0,071","0,418","0,125","0,011","0,02","0,05","0,03","0,05","0,003",0,"0,001","0,005","0,0015","0,01","0,001","0,0047","0,0023","0,0024","59,3","25,4","8,9","0,86","2,63","0,1","0,03","0,27","1,2","2,3346","243,56",111620,2,65,58,,óäîâëåò. / óäîâëåò.,óäîâëåò./ óäîâëåò.,110,120,÷åðíûé,áåëûé,1645,1639,1598,1611,18,
111,1,"0,049","0,392","0,068","0,0165","0,0219","0,05","0,024","0,036","0,003",0,"0,005","0,005","0,005","0,01","0,01",0,"0,005",0,"57,5","25,8","8,83","1,05","2,78","0,1","0,11","0,27","1,27","2,2287","0,548","0,448","0,064",0,"1,535","0,072",0,0,0,0,0,"0,299",0,0,"51,515",4,"0,066","0,411","0,123","0,008","0,02","0,052","0,026","0,036","0,003",0,"0,001","0,005","0,0017","0,01","0,001","0,0031","0,002","0,0042","57,5","25,8","8,83","1,05","2,78","0,1","0,11","0,27","1,27","2,2287","241,15",111621,2,61,53,"59792,82",óäîâëåò. / óäîâëåò.,óäîâëåò./ óäîâëåò.,120,130,÷åðíûé,áåëûé,1660,1654,1604,1595,13,"6,71"
112,1,"0,056","0,402","0,091","0,0087","0,0213","0,057","0,027","0,05","0,003",0,"0,005","0,005","0,005","0,01","0,01",0,"0,005",0,"61,6",21,"9,92","1,5","1,89","0,1","0,32","0,34","0,87","2,9333","0,557","0,303",0,0,"1,641","0,042",0,0,0,0,0,"0,3",0,0,"49,425",2,"0,074","0,404","0,124","0,0044","0,02","0,058","0,03","0,051","0,003",0,"0,0011","0,005","0,0016","0,01","0,001","0,0028","0,002","0,004","61,6",21,"9,92","1,5","1,89","0,1","0,32","0,34","0,87","2,9333","245,98",111622,2,54,46,"67371,04",óäîâëåò. / óäîâëåò.,óäîâëåò./ óäîâëåò.,130,150,÷åðíûé,áåëûé,1635,1627,1583,1593,13,"7,35"
113,1,"0,053","0,403","0,094","0,0123","0,0166","0,052","0,028","0,041","0,003",0,"0,005","0,005","0,005","0,01","0,01",0,"0,005",0,"44,6","24,2","7,8","5,36",8,"0,44","2,12","4,95","0,125","1,8430","0,554","0,296",0,0,"1,028","0,051",0,0,0,0,0,"0,237",0,0,"43,089",2,"0,08","0,402","0,131","0,007","0,016","0,053","0,031","0,043","0,0043",0,"0,0011","0,005","0,0014","0,01","0,001","0,0045","0,0023","0,005","61,6","20,7","10,1","1,48","1,96","0,1","0,31","0,3","0,94","2,9758","248,39",111623,2,33,26,"41450,77",óäîâëåò. / óäîâëåò.,óäîâëåò./ óäîâëåò.,140,150,÷åðíûé,áåëûé,1664,1658,1599,1597,7,"4,26"
115,1,"0,054","0,429","0,079","0,019","0,013","0,037","0,028","0,053","0,004","0,0057","0,001","0,005","0,001","0,0099","0,001","0,0036","0,0019","0,0025","45,7",27,"7,3","3,06",9,"0,22","1,05","4,81","0,17","1,6926","0,565","0,145","0,092",0,"1,221","0,043",0,0,0,0,0,"0,341",0,0,"57,895",3,"0,069","0,432","0,112","0,008","0,014","0,038","0,03","0,058","0,003",0,"0,001","0,005","0,0016","0,0099","0,001","0,0046","0,0023","0,0027","56,9","24,5","7,9","1,28","5,8","0,1","0,22","0,33","0,71","2,3224","236,27",111930,2,101,93,"108830,53",óäîâëåò. / óäîâëåò.,óäîâëåò./ óäîâëåò.,120,130,÷åðíûé,áåëûé,1611,1598,1558,1614,34,"15,95"
116,1,"0,064","0,402","0,114","0,02","0,0142","0,042","0,023","0,03","0,003",0,"0,005","0,005","0,005","0,01","0,01",0,"0,005",0,"49,4","24,2","7,13","2,89","10,4","0,22","0,97","2,41","0,24","2,0413","0,553","0,235","0,113",0,"0,757",0,0,"0,1",0,0,0,"0,299",0,0,"79,500",5,"0,068","0,433","0,098","0,0041","0,013","0,045","0,024","0,03","0,003",0,"0,001","0,005","0,0013","0,0099","0,001","0,0035","0,002","0,0013","63,2","25,5","5,52","1,29","2,78","0,1","0,23","0,31","1,13","2,4784","248,39",112037,2,205,196,"209624,03",óäîâëåò. / óäîâëåò.,óäîâëåò./ óäîâëåò.,110,130,÷åðíûé,áåëûé,1636,1636,1568,1612,17,"20,99"
117,1,"0,059","0,306","0,027","0,0064","0,019","0,045","0,024","0,04","0,003",0,"0,005","0,005","0,005","0,01","0,01",0,"0,005",0,"56,9","14,4","6,84","1,28","18,3","0,1","0,22","0,38","0,68","3,9514","2,583","0,111","0,065",0,"0,521",0,0,0,0,0,0,"0,111",0,0,"67,188",3,"0,064","0,324","0,056","0,0021","0,017","0,047","0,025","0,041","0,003",0,"0,001","0,005","0,0013","0,0099","0,001","0,0046","0,0024","0,0028","56,9","14,4","6,84","1,28","18,3","0,1","0,22","0,38","0,68","3,9514","248,39",112043,2,44,37,"58246,48",óäîâëåò. / óäîâëåò.,óäîâëåò./ óäîâëåò.,130,130,÷åðíûé,áåëûé,1646,1632,1591,1607,11,"5,81"
118,2,"0,063","0,412","0,099","0,0167","0,0136","0,06","0,027","0,036","0,512",0,"0,005","0,005","0,005","0,01","0,01",0,"0,005",0,"58,3","16,8","9,65","1,3","13,2","0,25","0,21","0,46","0,92","3,4702","0,533","0,317","0,057",0,"0,853",0,0,0,0,0,0,"0,256",0,0,"58,084",3,"0,064","0,423","0,132","0,007","0,013","0,059","0,028","0,035","0,003","0,0041","0,0011","0,005","0,0012","0,0099","0,001","0,0047","0,0021","0,0018","58,3","16,8","9,65","1,3","13,2","0,25","0,21","0,46","0,92","3,4702","236,33",112051,2,80,76,"111125,08",óäîâëåò. / óäîâëåò.,óäîâëåò./ óäîâëåò.,110,120,÷åðíûé,áåæåâûé,1627,1624,1542,1594,6,"10,43"
119,1,"0,065","0,421","0,116","0,013","0,012","0,035","0,016","0,019","0,31","0,0048","0,0011","0,005","0,0012","0,0099","0,001","0,002","0,0016","0,0011","46,4","24,6","8,92","3,35","8,5","0,19","1,17","3,55","0,13","1,8862","0,525","0,13",0,0,"0,638","0,03",0,0,0,0,0,"0,202",0,0,"53,846",2,"0,074","0,421","0,124","0,006","0,012","0,035","0,016","0,019","0,003","0,0049","0,0011","0,005","0,0012","0,0099","0,001","0,0028","0,0013","0,0021",65,"14,4","9,3","1,3","5,2","0,1","0,25","0,29","0,73","4,5139","233,92",112054,2,45,40,"54074,52",óäîâëåò. / óäîâëåò.,óäîâëåò./ óäîâëåò.,140,150,÷åðíûé,áåëûé,1643,1644,1576,1594,11,"5,53"
120,1,"0,057","0,449","0,09","0,034","0,015","0,042","0,026","0,039","0,0057","0,0047","0,001","0,005","0,0012","0,0099","0,001","0,005","0,0025","0,0008",46,"25,6","8,63","1,84","11,7","0,1","0,48","3,36","0,14","1,7969","0,551","0,375","0,099",0,"1,066",0,0,0,0,0,0,"0,307",0,0,"61,765",3,"0,059","0,475","0,14","0,013","0,015","0,043","0,027","0,04","0,016","0,0047","0,0012","0,016","0,0017","0,0099","0,001","0,0051","0,0026","0,002",55,"26,8",7,"1,1","5,7","0,1","0,14","0,69","1,32","2,0522","231,51",112056,2,60,54,"76528,12",óäîâëåò. / óäîâëåò.,óäîâëåò./ óäîâëåò.,110,120,÷åðíûé,áåæåâûé,1647,1653,1616,1599,11,"5,42"
121,1,"0,055","0,406","0,162","0,0118","0,0169","0,058","0,028","0,046","0,005",0,"0,005","0,005","0,005","0,01","0,01",0,"0,005",0,"47,2",22,"10,4","2,8","12,3","0,17","0,93","2,21","0,19","2,1455","0,544",0,0,0,0,0,0,0,0,0,0,0,0,0,"15,254",4,"0,067","0,424","0,139","0,01","0,016","0,059","0,029","0,047","0,0032",0,"0,001","0,005","0,0013","0,0099","0,001","0,0082","0,0028","0,0017",63,"24,4","5,7","1,11","2,1","0,1","0,15","0,23","1,15","2,5820","231,51",112152,2,73,65,"89001,14",óäîâëåò. / óäîâëåò.,óäîâëåò./ óäîâëåò.,130,140,÷åðíûé,áåëûé,1644,1640,1579,1603,19,"10,16"
122,1,"0,057","0,436","0,114","0,0077","0,0195","0,059","0,032","0,046","0,003",0,"0,005","0,005","0,005","0,01","0,01",0,"0,005",0,"47,2",22,"10,5","2,56","12,3","0,12","0,82","2,1","0,19","2,1455","0,55","0,097",0,0,"0,414","0,06",0,0,0,0,0,"0,116",0,"0,02","35,065",3,"0,07","0,433","0,124","0,005","0,018","0,06","0,032","0,048","0,0032",0,"0,001","0,005","0,0014","0,0099","0,001","0,0046","0,0025","0,0054",63,"24,8","5,4","0,92","2,11","0,1","0,06","0,22","1,16","2,5403","236,33",112153,2,60,51,"58057,55",óäîâëåò. / óäîâëåò.,óäîâëåò./ óäîâëåò.,120,120,÷åðíûé,áåëûé,1673,1670,1601,1602,11,"6,09"
124,1,"0,061","0,395","0,108","0,0227","0,0213","0,06","0,028","0,048","0,003",0,"0,005","0,005","0,005","0,01","0,01",0,"0,005",0,"62,5","24,1","6,1","0,86","3,18","0,1","0,03","0,28","0,78","2,5934","0,57","0,085","0,091",0,"1,22",0,0,0,0,0,0,"0,417",0,0,"60,352",3,"0,065","0,415","0,105","0,009","0,019","0,062","0,029","0,05","0,003",0,"0,001","0,005","0,0011","0,0099","0,001","0,0038","0,0018","0,0027",,,,,,,,,,#ÄÅË/0!,"248,39",112349,1,61,56,"34388,11",óäîâëåò. / óäîâëåò.,óäîâëåò./ óäîâëåò.,100,120,÷åðíûé,áåëûé,1626,1626,1528,1603,27,"12,1"
125,1,"0,054","0,38","0,085","0,0213","0,0142","0,035","0,019","0,036","0,003",0,"0,005","0,005","0,005","0,01","0,01",0,"0,005",0,"44,7","18,3","6,18","10,2","11,1","0,7","4,36","3,47","0,18","2,4426","0,524","0,366","0,095",0,"1,375","0,109",0,0,0,0,0,"0,396",0,"0,02","53,052",3,"0,068","0,408","0,134","0,01","0,013","0,036","0,021","0,037","0,0058",0,"0,001","0,005","0,0011","0,0099","0,001","0,0029","0,0021","0,0033","59,5","22,3","6,71","1,01","9,79","0,1","0,1","0,23","0,92","2,6682","241,15",112431,2,46,43,"58027,96",óäîâëåò. / óäîâëåò.,óäîâëåò./ óäîâëåò.,130,140,÷åðíûé,áåëûé,1605,1614,1553,1601,16,"8,79"
126,1,"0,051","0,396","0,075","0,0242","0,0176","0,033","0,023","0,041","0,003",0,"0,005","0,005","0,005","0,01","0,01",0,"0,005",0,"56,5","18,1","7,31","0,86","14,8","0,1","0,03","0,24","1,18","3,1215","0,637","0,382","0,046",0,"1,051","0,12",0,0,0,0,0,"0,29",0,"0,04","33,884",2,"0,065","0,422","0,159","0,016","0,016","0,034","0,025","0,043","0,0056",0,"0,001","0,005","0,0014","0,0099","0,001","0,0032","0,0034","0,0049","56,5","18,1","7,31","0,86","14,8","0,1","0,03","0,24","1,18","3,1215","248,39",112432,2,45,36,"53304,86",óäîâëåò. / óäîâëåò.,óäîâëåò./ óäîâëåò.,140,150,÷åðíûé,áåëûé,1627,1641,1598,1615,14,"7,13"
127,1,"0,057","0,339","0,109","0,0328","0,0163","0,045","0,027","0,054","0,004",0,"0,005","0,005","0,005","0,01","0,01",0,"0,005",0,"58,4","19,9","6,32","0,79","12,2","0,1",,"0,24","0,92","2,9347","0,563","0,322","0,247",0,"1,047","0,108",0,0,0,0,0,"0,3",0,"0,06","51,220",3,"0,08","0,435","0,132","0,016","0,015","0,046","0,029","0,055","0,0053",0,"0,001","0,005","0,0015","0,0099","0,001","0,0047","0,0028","0,004","58,4","19,9","6,32","0,79","12,2","0,1",,"0,24","0,92","2,9347","236,33",112433,2,39,33,"49084,44",óäîâëåò. / óäîâëåò.,óäîâëåò./ óäîâëåò.,140,150,÷åðíûé,áåëûé,1621,1624,1562,1613,18,"8,83"
128,1,"0,055","0,351","0,071","0,0302","0,015","0,044","0,021","0,039","0,003",0,"0,005","0,005","0,005","0,01","0,01",0,"0,005",0,"43,6","23,3","9,7","3,9","12,9","0,27","1,5","3,2","0,178","1,8712","0,559","0,194","0,265",0,"1,685","0,068",0,0,0,0,0,"0,445",0,"0,02","56,954",4,"0,062","0,42","0,132","0,013","0,014","0,046","0,023","0,04","0,0032",0,"0,001","0,005","0,001","0,0099","0,001","0,0039","0,0019","0,0035","58,7","29,6",7,"0,67","2,49","0,1",,"0,29","0,78","1,9831","243,5",112483,2,68,63,"54282,35",óäîâëåò. / óäîâëåò.,óäîâëåò./ óäîâëåò.,120,140,÷åðíûé,áåëûé,1618,1612,1566,1607,22,"12,15"
129,2,"0,071","0,424","0,135","0,0165","0,0098","0,041","0,03","0,054","0,003",0,"0,005","0,005","0,005","0,01","0,01",0,"0,005",0,65,"22,4","4,52","1,48","2,51","0,1","0,32","0,25","1,13","2,9018",0,0,0,0,"1,074",0,0,0,0,0,0,"0,329",0,"0,03","0,000",2,"0,071","0,424","0,135","0,0165","0,0098","0,041","0,03","0,054","0,003",0,"0,005","0,005","0,005","0,01","0,01",0,"0,005",0,65,"22,4","4,52","1,48","2,51","0,1","0,32","0,25","1,13","2,9018","246,46",112524,1,33,29,"31255,33",óäîâëåò. / óäîâëåò.,óäîâëåò./ óäîâëåò.,140,,÷åðíûé,,1629,1629,1571,1586,16,"5,8"
130,1,"0,053","0,371","0,093","0,0279","0,0178","0,049","0,032","0,073","0,003",0,"0,005","0,005","0,005","0,01","0,01",0,"0,005",0,"58,8",25,"9,9","1,15","3,5","0,1","0,16","0,27","1,05","2,3520","0,559","0,329","0,073",0,"0,914","0,048",0,0,0,0,0,"0,226",0,"0,03","31,900",2,"0,066","0,415","0,142","0,019","0,017","0,052","0,034","0,074","0,015",0,"0,0012","0,005","0,0016","0,0099","0,001","0,0055","0,0023","0,0091","58,8",25,"9,9","1,15","3,5","0,1","0,16","0,27","1,05","2,3520","241,15",112929,1,36,33,"42983,52",óäîâëåò. / óäîâëåò.,óäîâëåò./ óäîâëåò.,120,120,÷åðíûé,áåëûé,1656,1657,1607,1610,12,"5,4"
131,1,"0,055","0,342","0,055","0,0209","0,0221","0,072","0,032","0,042","0,003",0,"0,005","0,005","0,005","0,01","0,01",0,"0,005",0,"44,1","21,8","7,58","8,6","8,3","0,78","3,63","2,81","0,093","2,0229","1,544","0,296",0,0,"0,986",0,0,0,0,0,"0,147","0,29",0,0,"61,722",3,"0,06","0,35","0,113","0,008","0,02","0,073","0,035","0,045","0,003",0,"0,0014","0,005","0,0014","0,005","0,001","0,0038","0,0022","0,0046","55,7","30,1","7,84","0,7","2,72","0,1",,"0,28","1,16","1,8505","236,33",113145,2,59,55,"1587,83",óäîâëåò. / óäîâëåò.,óäîâëåò./ óäîâëåò.,140,140,÷åðíûé,áåëûé,1656,1648,1609,1585,13,"0,22"
132,1,"0,047","0,363","0,085","0,0209","0,0127","0,054","0,028","0,044","0,003",0,"0,005","0,005","0,005","0,01","0,01",0,"0,005",0,"60,2","23,1","7,65","0,82","3,65","0,1",,"0,24","1,98","2,6061","0,541","0,2","0,215",0,"1,443","0,046",0,0,0,0,0,"0,421",0,0,"61,722",2,"0,065","0,422","0,113","0,008","0,012","0,056","0,03","0,046","0,0032",0,"0,001","0,005","0,001","0,005","0,001","0,0034","0,0026","0,0015","60,2","23,1","7,65","0,82","3,65","0,1",,"0,24","1,98","2,6061","243,56",113151,1,52,48,"60203,78",óäîâëåò. / óäîâëåò.,óäîâëåò./ óäîâëåò.,120,130,÷åðíûé,áåëûé,1641,1637,1555,1604,20,"10,5"
133,1,"0,056","0,373","0,081","0,0208","0,0153","0,068","0,034","0,056","0,003",0,"0,005","0,005","0,005","0,01","0,01",0,"0,005",0,"60,3","22,9","7,6","0,8","3,6","0,1",,"0,26","1,94","2,6332","0,541","0,23","0,202",0,"1,473","0,02",0,0,0,0,0,"0,418",0,0,"66,346",2,"0,069","0,422","0,115","0,007","0,014","0,069","0,035","0,056","0,0032",0,"0,0011","0,005","0,001","0,005","0,001","0,0051","0,0025","0,0023","60,3","22,9","7,6","0,8","3,6","0,1",,"0,26","1,94","2,6332","243,56",113152,1,50,47,"42633,5",óäîâëåò. / óäîâëåò.,óäîâëåò./ óäîâëåò.,140,150,÷åðíûé,áåëûé,1616,1613,1557,1609,22,"10,3"
135,1,"0,062","0,378","0,081","0,0114","0,0206","0,064","0,029","0,057","0,003",0,"0,005","0,005","0,005","0,01","0,01",0,"0,005",0,"53,3","21,6","10,7","1,1","10,9","0,1","0,14","0,35","0,71","2,4676","0,55","0,199","0,177",0,"0,917",0,0,0,0,0,0,"0,202",0,0,"56,140",5,"0,065","0,426","0,122","0,005","0,018","0,066","0,031","0,057","0,003",0,"0,0012","0,005","0,0014","0,005","0,001","0,0039","0,0018","0,002","53,3","21,6","10,7","1,1","10,9","0,1","0,14","0,35","0,71","2,4676","248,39",113447,2,76,67,"80467,66",óäîâëåò. / óäîâëåò.,óäîâëåò./ óäîâëåò.,110,120,÷åðíûé,áåëûé,1648,1648,1590,1605,20,"10,07"
136,2,"0,062","0,367","0,073","0,013","0,009","0,033","0,024","0,042","0,0033",0,"0,001","0,005","0,001","0,005","0,001","0,0024","0,0017","0,0015",53,"21,8","10,9","1,15","10,2","0,1","0,16","0,38","0,72","2,4312","0,528","0,221","0,141",0,"0,917",0,0,0,0,0,0,"0,201",0,0,"53,846",4,"0,072","0,421","0,125","0,006","0,009","0,034","0,024","0,041","0,003",0,"0,0011","0,005","0,001","0,005","0,001","0,0032","0,002","0,002",53,"21,8","10,9","1,15","10,2","0,1","0,16","0,38","0,72","2,4312","236,33",113449,2,75,63,"80974,66",óäîâëåò. / óäîâëåò.,óäîâëåò./ óäîâëåò.,110,120,÷åðíûé,áåëûé,1595,1578,1558,1605,25,"12,19"
